Repository: qewr1234/wm811k-wafer-analysis

# 웨이퍼 맵 결함 시그니처 → 장비 원인 → 추세 감시

실측 웨이퍼 맵 25,519장(WM-811K)에서 8종 결함 시그니처를 자동 판별하고, 각 패턴을 의심 공정과 장비 점검 항목에 연결하고, 판정 결과 위에 SPC 관리도를 붙여 추세를 감시하는 도구.

웨이퍼 맵의 불량 분포는 공정 어딘가의 비대칭을 찍어낸 것이다. 전둘레 링이면 엣지 링 마모나 척 바깥 존 온도, 한쪽 호면 로봇 센터링이나 챔버 비대칭, 호 모양 선이면 CMP, 직선이면 핸들링. 패턴마다 "왜 그 모양이 나오는가"와 "현장에서 무엇부터 보는가"는 [`docs/defect_signatures.md`](docs/defect_signatures.md)에 정리했다.

분류기 쪽의 핵심은 최종 점수가 아니라 **합성 데이터에서 완벽했던 분류기가 실측에서 왜 무너졌는지 특정하고, 누수 없이 재교정한 과정**이다. 해석 가능한 특징 20개로 macro-F1 0.907 ± 0.008에 도달했고, 어떤 특징이 어떤 물리 현상을 재는지 추적할 수 있다.

## 결과 (test 로트, macro-F1)

| 단계 | 특징 | macro-F1 | 무엇을 했나 |
|---|---|---|---|
| 합성 데이터 자체 검증 | — | 7/7 | 생성기와 분류기가 같은 규칙 공유 — 코딩 오류 확인일 뿐 성능 아님 |
| 규칙 (미교정) | 전역 6 | **0.167** | 합성 기준 임계값을 실측에 그대로 적용 |
| 규칙 (교정) | 전역 6 | 0.558 | train 로트에서만 임계값 좌표 하강 |
| 규칙 (교정) | 전역+구조 17 | 0.625 | 구조적 특징을 줘도 규칙 구조는 +0.07 |
| 결정트리 | 전역 6 | 0.710 | 깊이는 train 내부 GroupKFold로 선택 |
| 랜덤포레스트 | 전역 6 | 0.765 | |
| 결정트리 | 전역+구조 17 | 0.827 | 해석 가능한 단일 트리의 상한 |
| 랜덤포레스트 | 전역+구조 17 | 0.878 ± 0.008 | 로트 분할 5회 |
| **랜덤포레스트** | **전역+구조+위치 20** | **0.907 ± 0.008** | 로트 분할 5회. train 0.99 |

- 데이터: 결함 라벨 8종 25,519장 / 로트 8,047개 / 맵 크기 329종
- 분할: 로트 단위 (같은 로트의 웨이퍼는 결함 패턴을 공유하므로 무작위 분할은 누수). 최종 숫자는 시드 5개 반복의 평균 ± 표준편차
- 지표: macro-F1 (Edge-Ring 9,680 vs Near-full 149, 65배 불균형이라 accuracy 무의미)
- 단일 분할 수치(시드 42)는 0.890 → 0.919였다. 반복 검증 없이 보고했다면 최고치를 대표값으로 쓸 뻔했다.

클래스별 F1 (20개 특징, 5회 평균): CENTER 0.97 · EDGE_RING 0.98 · NEAR_FULL 0.98 · EDGE_LOC 0.91 · RANDOM 0.90 · DONUT 0.86 · LOC 0.84 · SCRATCH 0.83

# Wafer-map defect signatures → equipment cause → trend monitoring (English summary)

> One line: this repository classifies 25,519 real wafer maps (WM-811K) into 8 defect patterns (macro-F1 0.907 ± 0.008 over 5 lot-level splits), links each pattern to the check order, tool-side evidence and hand-off criteria of TEL equipment modules, and puts SPC control charts on top of the classifier output to find when a trend started. It is written from the viewpoint of an equipment vendor's technical support engineer. The Korean [`README.md`](../README.md) is the primary document; this page summarizes it in English. Japanese terminology is in the three-language table [`glossary.md`](glossary.md) (no Japanese prose).

Everything verified on synthetic data is a **logic check, not a performance number**. The only measured numbers are the classifier results on WM-811K.

## 1. Viewpoint

A die-level pass/fail wafer map (effectively a wafer-test bin map) is the accumulated result of every process step. The customer's yield team owns the bin maps, lot history and retest results; the vendor's engineer sees a map only when the customer escalates and must answer "is it our tool, or a hand-off to another vendor's tool?" from tool-side evidence. What the vendor engineer owns is **tool-side evidence**: alarm/event logs, consumable counters (RF hours, wafer counts), recipe-change history, PM and part-replacement records, robot teaching/centering logs, chamber seasoning history, ESC He pressure and zone temperature logs. So every pattern table separates customer-side from tool-side evidence and ends with a "TEL cause vs hand-off to another vendor's tool" criterion. The single source of all action text is `wafer_pattern_classifier.ACTION_DETAIL`; `tests/test_actions.py` checks its structure, the process-physics corrections, current product names and that `defect_signatures.md` has a section for every pattern key (it does not compare sentence by sentence). The action text itself is Korean only; `--lang en` on the reports switches the form, summary and axis labels to English but keeps the Korean action text, and the English action text lives in the table in §5 of this page.

Target position: the **conversion-track internship** "Software Engineer - Tech Support Engineer" in Tokyo Electron Korea's 2026 H2 recruitment (Hwaseong Dongtan; evaluation for conversion after 6 months; checked 2026-10-15, [`references.md`](references.md) [47]). The experienced-hire track of the same recruitment has only Field / Process Engineer positions with hands-on tool requirements, so it is not the target; FE / PE in this repository means the colleagues a technical-support software engineer works with.

TEL product names follow tel.com as of 2026-10: coater/developer CLEAN TRACK LITHIUS Pro series, plasma etch Tactras / Episode UL, gas chemical etch Certas LEAGA, batch furnace TELINDY PLUS, single-wafer deposition Triase+ / Episode / NT333, cleaning CELLESTA / EXPEDIUS / NS300, wafer prober Precio / Prexa, bonder Synapse. TEL does not make CMP, lithography scanners or stand-alone inspection tools, so those items are marked "hand-off". Nothing here assumes TEL internal structures, manuals or PM intervals; unverified items are marked "(estimate)". Sources and their verification level are in [`references.md`](references.md).

File: docs/case_study_8d.md
# 케이스 스터디 (8D) — 알람 이후 무엇을 어떤 순서로 했는가

> **전부 합성 시나리오다.** 두 케이스의 웨이퍼 맵·판정·관리도·이벤트는 `wm811k_spc.py --demo`가 만드는 합성 시퀀스(그리고 그것을 아래 스니펫으로 변형한 시퀀스)에서 나온 것이고, "장비 측 증거"(RF 카운터·보정값·He 압력·티칭 로그)는 시나리오를 위해 지어낸 값이다. 실제 고객·장비·로트 데이터가 아니며, 특정 TEL 장비의 내부 구조나 매뉴얼을 전제하지 않는다. 탐지 시점·알람 수 같은 숫자는 로직 확인 결과이지 탐지 성능이 아니다. 고객 보고서 예문의 로트명·장비 ID는 가상이고 익명화 표기(`--anonymize`와 같은 8자리 해시 형식)를 쓴다.

이 문서가 답하려는 질문은 하나다. "관리도가 울렸다. 다음 30분, 다음 24시간, 종결까지 무엇을 했고 무엇을 남겼나." 절차 자체는 [`defect_signatures.md`](defect_signatures.md)의 현장 순서 5단계와 [`handoff.md`](handoff.md)의 보고 3단계에 있고, 여기서는 그 절차를 합성 데이터 위에서 끝까지 한 번 수행한 기록을 8D 양식으로 적는다. 관리도의 설정·규칙·수치 표는 [`spc.md`](spc.md)에 있다.

**재현 명령** (이 문서의 모든 숫자는 아래 세 실행과 `--demo` 두 종류의 출력에서 가져왔다; 실행 환경은 Linux, `MPLBACKEND=Agg`, 각 3~4초):

```bash
python wm811k_spc.py --demo --group-col chamber --event-col event --output spc_demo_group   # 탐지 구간 (케이스 A·B 공통)
python wm811k_scratch_shape.py --demo --output scratch_demo                                 # 케이스 B 모양 판별
python wm811k_azimuth.py --demo --output azimuth_demo                                       # 케이스 B 각도 재현성 판정의 로직
```

데모 시퀀스에는 조치 후 복귀가 없다(드리프트·계단이 끝까지 이어진다). 조치 후 복귀(D6)는 데모 시퀀스를 웨이퍼 5000까지 그대로 두고 그 뒤만 바꾼 변형 시퀀스로 보였다. 변형은 다음 스니펫 하나다(탐지 구간 수치는 데모와 동일하다):

```python
import numpy as np, pandas as pd, wm811k_spc as spc
df = spc.demo_predictions()                       # --demo 와 같은 시퀀스 (시드 3)
rng = np.random.default_rng(2026)
base = np.array(spc.WM811K_COUNTS, float); base = base / base.sum() * (1 - spc.DEMO["clean_frac"])
er, sc = base[spc.CLASSES.index("EDGE_RING")], base[spc.CLASSES.index("SCRATCH")]
er_b = er + spc.DEMO["clean_frac"] * spc.DEMO["drift_mag"]
sc_b = sc + spc.DEMO["clean_frac"] * (1 - spc.DEMO["drift_mag"]) * spc.DEMO["step_mag"]
B = df["chamber"] == "B"
idx = df.index[B & (df["sample_id"] >= 5000) & (df["y_pred"] == "EDGE_RING")]   # 5000: 엣지 링 교체 -> 초과분 제거
df.loc[idx[rng.random(len(idx)) > er / er_b], "y_pred"] = "CLEAN"
m = B & (df["sample_id"] >= 5000); df.loc[m, "confidence"] = rng.beta(8, 1.2, size=m.sum())
idx = df.index[B & (df["sample_id"] >= 5050) & (df["y_pred"] == "SCRATCH")]     # 5050: 엔드이펙터 패드 교체 -> 초과분 제거
df.loc[idx[rng.random(len(idx)) > sc / sc_b], "y_pred"] = "CLEAN"
df["event"] = ""
df.loc[df["sample_id"] == 1025, "event"] = "pm_wet_clean"
df.loc[df["sample_id"] == 2900, "event"] = "pm_wet_clean"            # 데모의 'focus_ring_replaced' 를 PM 기록으로 바꿈
df.loc[df["sample_id"] == 5000, "event"] = "focus_ring_replaced"
df.loc[df["sample_id"] == 5050, "event"] = "endeffector_pad_replaced"
df.to_csv("case_ab.csv", index=False)
# python wm811k_spc.py case_ab.csv --group-col chamber --event-col event --output case_spc
```

변형 시퀀스의 B 챔버 구간별 발생률(검증용): 0-2999 EDGE_RING 0.057 / SCRATCH 0.011 / 저신뢰 0.097 → 3000-3999 0.104 / 0.008 / 0.166 → 4000-4999 0.142 / 0.116 / 0.380 → 5000-5999 0.044 / 0.016 / 0.116.

---

## 공통 설정 (두 케이스가 공유하는 합성 세계)

| 항목 | 값 (합성) |
|---|---|
| 데이터 | 웨이퍼 6,000장, 로트 240개(25장), 로트가 챔버 A/B를 번갈아 탐. CLEAN 약 85%, 결함 8종은 WM-811K 라벨 비율로 나머지 15% |
| 관리도 | 발생률 관리도(분모 = 전체 웨이퍼), 기본 부분군 25장(패턴마다 n·p̄ ≥ 5가 되도록 자동 확대), baseline 웨이퍼 0-2999, 감시 3000-5999, `--group-col chamber`로 챔버별 층화, `--event-col event` |
| 심은 것 | 웨이퍼 3000부터 40로트에 걸쳐 B 챔버 CLEAN→EDGE_RING 전환 확률 0→0.12(B 발생률 0.057→0.159); 3750부터 B 웨이퍼 30%의 confidence U(0.3, 0.7); 4125부터 B 챔버 CLEAN→SCRATCH 전환 확률 0.15(B 발생률 0.007→0.119) |
| 이벤트 열 | 1025 `pm_wet_clean`(A 로트), 2900 `pm_wet_clean`(B 로트; 데모 원본 라벨은 `focus_ring_replaced`), 5000 `focus_ring_replaced`(B), 5050 `endeffector_pad_replaced`(B) |
| baseline 알람 | 0건 / 126점 (0.0%) — 한계 산출 구간은 안정 |
| 가상 장비 | 식각 클러스터 1대, 챔버 A/B. TEL 제품군으로는 Tactras / Episode UL 계열에 해당하는 구성이라고 가정하되 내부 구조는 모른다 |
| 역할 | 고객 수율팀(맵·로트 이력·재테스트 소유), TEL FE(장비 측 증거·부품·티칭), TEL PE(레시피·재현 평가), 기술지원 소프트웨어(이 저장소: 판정·관리도·층화·이벤트 대조) — [`handoff.md`](handoff.md) 3절 |

---

## 케이스 A — EDGE_RING 발생률 EWMA 상승 (챔버 B, 완만한 드리프트)

### A-0. 타임라인 (웨이퍼 순번 기준; 시각 열이 있으면 `--time-col`)

| 순번 | 사건 | 출처 |
|---|---|---|
| 2900 | 챔버 B wet clean PM 기록 (`pm_wet_clean@B`) | 이벤트 열 |
| 3000~ | B 챔버 EDGE_RING 발생률이 40로트에 걸쳐 완만히 상승(심은 것) | 데모 시나리오 |
| 3574 | **EDGE_RING@B 첫 알람: R4**(8점 연속 중심선 위). 값 0.08, 중심선 0.0573 | `spc_demo_report.md`, alarms.csv |
| 3774 | EWMA 한계 초과(ewma 0.967 > 0.953), 값 0.11 | subgroups.csv |
| 3874 | LOW_CONFIDENCE@B R1·EWMA (값 0.333, 중심선 0.096) | 첫 탐지 표 |
| 3974 | EDGE_RING@B R1·R2·R3 동시(값 0.15, z 3.99 > 3σ, UCL 0.127) | 첫 탐지 표 |
| 4174 | 최고점 0.20 (z 6.1) | subgroups.csv |
| 5000 | **엣지 링 교체** (`focus_ring_replaced@B`, 변형 시퀀스) | 이벤트 열 |
| 5174~5974 | 교체 후 부분군 5개(100장씩) 값 0.03 / 0.06 / 0.06 / 0.03 / 0.04, R1~R4 상승 알람 없음, EWMA 5774에서 한계 안 복귀 | 변형 시퀀스 subgroups.csv |

층화의 효과: 챔버를 나누지 않은 전체 관리도(`--demo`만)는 같은 드리프트를 R3 3799 / EWMA 3899 / R1 4099에 잡는다. B만 따로 보면 R4 3574 / EWMA 3774 / R1 3974로 각각 200~225장 이르다. 한 챔버의 드리프트가 다른 챔버 때문에 반으로 희석되기 때문이며, 이것이 "층화가 먼저"(현장 순서 4번)의 수치적 근거다. 단, R4 3574는 8점 중 5점이 baseline 끝의 0.06~0.07(중심선 0.0573 바로 위)이라 드리프트가 아니라 우연에 기댄 부분이 있다. 그래서 초동 보고의 근거로는 R4 하나가 아니라 EWMA(3774)와 그룹 간 검정(아래)을 함께 썼다.

### A-1. 8D 표

| D | 내용 (합성) | 이 저장소의 어느 출력이 근거인가 |
|---|---|---|
| **D0 긴급 대응** | 3774(EWMA) 시점에 B 챔버 로트 홀드 검토 요청. 심각도 `lot_hold`(ACTION_DETAIL["EDGE_RING"].severity). 라인 정지 사안 아님 — 엣지 다이만 영향, 전면 불량 아님 | `python wafer_pattern_classifier.py --actions EDGE_RING` (severity, rule_out_first, first_checks) |
| **D1 팀** | 고객 수율팀(맵·로트 이력), TEL FE(챔버 B 장비 로그·부품), TEL PE(레시피 변경 이력 확인), 기술지원 SW(관리도·층화·이벤트 대조). 창구는 FE 한 명 | [`handoff.md`](handoff.md) 3절 |
| **D2 문제 정의** | "챔버 B를 지난 로트에서 EDGE_RING 판정 비율이 baseline 0.057에서 0.15~0.20으로 상승. 챔버 A는 0.054→0.05로 변화 없음(감시 구간 A 0.0593 vs B 0.1307, 카이제곱 p < 0.0001; baseline 구간 p 0.75로 차이 없었음). 시작점은 웨이퍼 3000 부근(EWMA 3774, 이전 PM 2900 이후 +674~874장). 영향: B 로트 약 40개, 로트당 EDGE_RING 웨이퍼 2.5~5장 수준" | 그룹 간 발생률 표(`h_group`), 첫 탐지 표, 이벤트 거리 표(`EDGE_RING@B 3574 ← pm_wet_clean@2900 +674`) |
| **D3 봉쇄** | (1) 테스트 원인 배제: EDGE_RING은 `rule_out_first`가 비어 있다 — 전둘레 엣지 불량은 프로브 카드 서명(격자 주기 반복·전면 불량)이 아니므로 재테스트는 1로트만 확인용으로 요청, 결과 동일. (2) 로트 내 반복 확인: 알람 부분군의 로트(alarms.csv `lots` 열)에서 같은 로트 안 EDGE_RING 웨이퍼가 여러 장 → 핸들링 이벤트가 아니라 공정 조건. (3) 챔버 B 로트 홀드, 신규 로트는 챔버 A로 우회(고객 결정) | alarms.csv의 `lots`, `phase`, `direction`; `docs/defect_signatures.md` 현장 순서 1·2 |
| **D4 근본 원인** | 장비 측 증거 3종을 맞댐(합성 값): ① 엣지 링 누적 RF 시간 카운터 — 교체 기준(장비·레시피별로 정하는 값, 여기서는 가상 기준)에 근접, 2900 PM 때는 육안 '이상 없음'으로 교체 안 함; ② 링 높이 보정·엣지 DC 바이어스 보정값 이력 — 3000 이후 보정이 상한 쪽으로 계속 이동, 상한 도달; ③ ESC 엣지 존 He 백사이드 압력·온도 로그 — baseline과 차이 없음, 실 밴드 교체 이력 없음 → ESC 배제. 레시피 변경 이력 없음(PE 확인) → 레시피 배제. 성막·코터 공정은 로트 이력상 A/B 로트가 같은 장비를 지남 → 챔버 간 차이를 설명 못 함 → 배제. 결론: 엣지 링 마모 → 시스 왜곡 → 엣지 식각률 변화. 5-why는 아래 | `ACTION_DETAIL["EDGE_RING"].tool_evidence`(대조할 장비 측 로그 목록), `--event-col` 거리, [`tel_equipment_map.md`](tel_equipment_map.md) 식각 행 |
| **D5 시정 조치** | 엣지 링 교체 + 보정값 초기화 + 시즈닝 레시피 후 확인 웨이퍼 (웨이퍼 5000, `focus_ring_replaced@B`). 교체 중 챔버 B 예정 정지(SEMI E10 scheduled downtime) | 이벤트 열 |
| **D6 효과 검증** | 교체 후 B 챔버 500장: EDGE_RING 22장(0.044) vs 중심선 0.0573 — 이항 검정 p 0.25(차이 없음), 드리프트 수준 0.159와는 p 5e-16. 관리도: 부분군 5개(5174~5974) 값 0.03/0.06/0.06/0.03/0.04 모두 UCL 0.127 아래, R1~R4 상승 알람 없음. EWMA는 교체 직전 2.72에서 1.94→1.58→1.29→0.79로 줄어 4번째 부분군(5774)에서 한계 0.953 안으로 복귀 — λ 0.2의 기억 때문에 복귀 판정은 '한계 안 복귀'가 아니라 'WE 규칙 무알람 + 원시 비율'로 먼저 하고 EWMA는 뒤따른다. 저신뢰 비율도 0.38→0.116(baseline 0.097 수준) | 변형 시퀀스 `spc_case_ab_subgroups.csv`, alarms.csv |
| **D7 재발 방지** | (1) 엣지 링 교체 기준을 육안에서 **누적 RF 시간(또는 RF 전력) 카운터 기준**으로 바꾸고 PM 체크리스트에 카운터 확인 항목 추가; (2) 보정값(링 높이·엣지 DC 바이어스)이 상한의 일정 비율에 닿으면 교체 전조로 보는 장비 측 알람(추정 — 보정 손잡이 종류는 공개 자료 기준이며 실제 장비 사양은 모른다); (3) SPC 알람 조건을 챔버별 EDGE_RING 발생률 EWMA + R1로 상시화, 교체 이벤트를 `--event-col`로 기록해 '교체 후 N장'을 자동 산출; (4) 다음 교체 시점을 카운터로 예측해 부품을 선수배(비예정 정지 → 예정 정지) | `wm811k_spc.py --event-col`, alarms.csv `acknowledged_at / action / verified_at` |
| **D8 종결** | 종결 보고(아래 예문) 후 로트 홀드 해제. 교체 부품의 카운터 값, 교체 후 복귀 수치, 체크리스트 변경을 기록 | `spc_<stem>_report.md` + 종결 보고 |

### A-2. 5-why

1. 왜 B 로트의 엣지 다이가 죽었나 → 챔버 B의 엣지 식각률이 중심과 달라졌다(엣지 링 패턴, 로트 전체에 반복).
2. 왜 엣지 식각률이 달라졌나 → 웨이퍼 가장자리에서 시스가 휘어 이온 입사각·식각률이 변했다(엣지 링 마모 시 생기는 일반 물리; 보정값이 상한에 닿아 더 보정하지 못함).
3. 왜 보정 한계에 닿았나 → 엣지 링이 소모 수명에 이르렀다(누적 RF 시간 카운터가 교체 기준 근접).
4. 왜 수명에 이른 링이 장착돼 있었나 → 2900 PM 때 교체 판단을 육안 검사로 했고, 마모는 육안으로 보이지 않았다.
5. 왜 육안으로 판단했나 → 교체 절차서에 RF 카운터 기준이 없었다(관리 체계 문제 → D7).

### A-3. Ishikawa 6M 한 줄

Machine(엣지 링 마모·보정 상한) ← **채택** / Method(PM 교체 기준이 육안) ← 근본 원인 / Material(링 재질·로트 편차 — 미확인, 추정 불가) / Measurement(분류기 저신뢰 상승은 링 폭이 넓어지는 중간 상태에서 EDGE_RING↔EDGE_LOC 경계가 흐려진 것으로 해석 — 합성에서는 심은 것) / Man(PM 작업자 — 절차서가 없어 책임 소재 아님) / Environment(챔버 A 정상이라 라인 환경 배제).

### A-4. 보고 3단계 예문 (익명화, 고객 제출 형식)

**초동 보고** (EWMA 3774 시점, 수신 후 같은 날)
> 현상: 장비 `e3f1a2c4` 챔버 B 통과 로트에서 EDGE_RING 판정 비율이 baseline 0.057 → 최근 부분군 0.11로 상승(EWMA·R4 알람, 웨이퍼 순번 3574~3774). 챔버 A는 변화 없음(감시 구간 0.059). 영향 범위: 최근 B 로트 약 8개(부분군 2개). 심각도: 로트 홀드 검토(라인 정지 사안 아님). 먼저 배제: 재테스트 1로트로 테스트 원인 확인 중. 요청 데이터: 해당 로트 이력(식각 외 단계 포함), 재테스트 결과. 당사 점검: 챔버 B 엣지 링 RF 카운터·보정값 이력·ESC 엣지 존 He 로그 확인 후 내일 중간 보고.

**중간 보고** (D4 완료 시점)
> 확인한 것: 엣지 링 누적 RF 시간이 교체 기준 근접(수치는 장비 로그 첨부), 링 높이 보정값 상한 도달, ESC 엣지 존 He 압력·온도 baseline과 동일. 배제한 것: ESC(He 정상), 레시피(변경 이력 없음), 성막·코터(A/B 로트 공통 경로), 테스트(재테스트 동일). 남은 가설: 없음 — 엣지 링 마모로 판단. 임시 조치 효과: B 로트 우회 중이라 관리도 변화 없음. 계획: 엣지 링 교체(부품 재고 있음, 예정 정지 약 N시간 — 장비별로 다름), 교체 후 확인 웨이퍼 및 부분군 5개(500장) 감시 후 종결 보고.

**종결 보고** (D6 완료 시점)
> 근본 원인: 엣지 링 마모(누적 RF 시간 기준 초과 상태로 운전) — PM 교체 기준이 육안 검사였음. 시정 조치: 웨이퍼 순번 5000에서 엣지 링 교체·보정값 초기화·시즈닝. 효과: 교체 후 500장 EDGE_RING 0.044(중심선 0.057, 이항 검정 p 0.25), WE 규칙 상승 알람 0건, EWMA 4번째 부분군에서 한계 안 복귀. 재발 방지: 교체 기준을 RF 카운터 기반으로 변경, PM 체크리스트에 카운터 확인 추가, 챔버별 EDGE_RING EWMA 알람 상시화, 교체 이벤트 기록(`--event-col`). 남은 리스크: 카운터 기준값 자체는 이번 1건으로 정한 것이라 다음 교체까지 보정값 추세를 함께 본다. 교체 부품 카운터 값과 관리도 전후 그림 첨부.

---

## 케이스 B — SCRATCH 계단 상승 (챔버 B, 급격한 계단)

### B-0. 타임라인

| 순번 | 사건 | 출처 |
|---|---|---|
| 4125 | B 챔버 CLEAN→SCRATCH 전환 확률 0.15로 계단 시작(심은 것) | 데모 시나리오 |
| 4724 | **SCRATCH@B 첫 알람: R1·EWMA 동시**(값 0.078, z 14.4, UCL 0.0246, 중심선 0.0105). 부분군 475장(B 로트 19개)이라 계단 후 첫 완성 부분군에서 잡힘 | 첫 탐지 표, subgroups.csv |
| 4724 | 이벤트 거리: 직전 이벤트 `pm_wet_clean@2900` +1824장 — PM과 무관 | 이벤트 거리 표 |
| 5050 | **엔드이펙터 패드 교체 + 재티칭** (`endeffector_pad_replaced@B`, 변형 시퀀스) | 이벤트 열 |
| 5050~5999 | B 챔버 475장 중 SCRATCH 4장(0.0084) — baseline 0.0105와 차이 없음(p 1.0), 계단 수준 0.119와는 p 5e-21 | 변형 시퀀스 원시 집계 |

SCRATCH는 드문 패턴(baseline 1%)이라 n·p̄ ≥ 5를 맞추려 부분군이 475장으로 커진다. 그 대가가 둘이다: 계단 시점 4125에서 첫 완성 부분군 끝 4724까지 약 600장(B 로트 기준 12개)의 지연, 그리고 조치 후 복귀를 관리도로 보려면 B 로트 19개가 더 필요하다는 것. 변형 시퀀스에서는 조치 후 B 웨이퍼가 475장뿐이라 마지막 부분군(끝 5674)이 조치 전 150장과 섞여 0.059로 찍혔고 잔여 150장은 부분군 하한(절반) 미만이라 버려졌다. 그래서 D6는 관리도가 아니라 원시 비율의 이항 검정으로 했다. 드문 패턴의 조치 검증에는 '같은 부분군 크기의 관리도'보다 '조치 전후 비율 검정 + 다음 부분군 완성 때 관리도 확인'이 맞다.

### B-1. 8D 표

| D | 내용 (합성) | 이 저장소의 어느 출력이 근거인가 |
|---|---|---|
| **D0 긴급 대응** | 4724 시점 B 로트 홀드 검토. 심각도 `lot_hold`. 스크래치는 수율 손실이 선 하나에 그치지만 핸들링 원인이면 웨이퍼 파손·연쇄 오염으로 번질 수 있어 반송계 점검을 당일로 잡음 | `--actions SCRATCH` |
| **D1 팀** | 케이스 A와 같은 구성 + 고객 CMP 담당(타사 장비 인계 가능성 때문에 처음부터 참여 요청) | [`handoff.md`](handoff.md) |
| **D2 문제 정의** | "챔버 B 로트에서 SCRATCH 판정 비율이 0.0105 → 0.078(부분군 4724) → 0.149(5674)로 계단 상승. 챔버 A 0.0067 유지(감시 구간 A 0.0067 vs B 0.0867, p < 0.0001). 시작점은 4125~4724 사이, PM과 무관(+1824)" | 그룹 간 발생률 표, 이벤트 거리 표 |
| **D3 봉쇄** | (1) 테스트 원인 배제: `first_checks`의 마지막 항목대로 '프로브 카드는 선형 스크래치를 만들지 않는다' — 격자 주기 반복이 아닌 선형이므로 프로버 가설은 배제, 재테스트는 1로트 확인용. (2) 로트 내 반복: 알람 부분군 로트에서 SCRATCH 웨이퍼가 로트당 여러 장 → 산발 이벤트 아님. (3) B 로트 홀드, 신규 로트 A 우회. (4) 웨이퍼 뒷면·엣지 육안(고객 검사 설비) 요청 | alarms.csv `lots`; `ACTION_DETAIL["SCRATCH"].first_checks` |
| **D4 근본 원인** | **모양 판별**(`wm811k_scratch_shape.py`): SCRATCH 웨이퍼의 최대 성분에 직선·원을 적합해 σ_line/σ_circle 비로 가른다. 데모에서 직선 맵은 비 0.08(길이 2.14R) → `line`, 호 맵은 비 3.27(적합 반경 1.23R, 원 중심이 웨이퍼 밖) → `arc`, 덩어리는 길이 0.23R → `too_short`. **노치 기준 재현성**(`lot_scratch_summary`, 각도를 2배로 접은 Rayleigh — `wm811k_azimuth.rayleigh_test` 재사용): 데모 로트 `demoL`은 직선 5/5, 축 각도 일관성 1.000, 평균 축 −60.0°, p < 0.001 → `reproducible_line`; `demoM`은 직선 5장이지만 일관성 0.017, p 1.0 → `random`; `demoN`은 호 3장 → `random`(CMP 인계 후보); `demoS`는 2장 → `insufficient`. 케이스 B의 B 로트가 `demoL` 유형(직선, 같은 각도 재현)이라고 두면 → **반송계 고정 접촉**. 클러스터 장비에서 챔버 B 로트에만 나오므로 공통 EFEM보다 챔버 B 쪽 반송 경로(B 측 핸드오프·챔버 B 리프트 핀)를 먼저 봄(일반 구성 기준, TEL 내부 구조 전제 아님). 장비 측 증거(합성): 로봇 티칭 로그에 B 측 핸드오프 Z 오프셋 변화 없음, 엔드이펙터 패드 교체 이력이 기준 매수 초과, 웨이퍼 핸들링 알람 로그에 B 측 슬립 감지 2건(4100 부근). 패드 육안: 마모·오염. 리프트 핀 높이 정상. CMP 담당 확인: 해당 로트의 CMP 단계는 A/B 로트 공통이고 호 모양 아님 → CMP 배제(타사 인계 불필요) | `scratch_wafers.csv`(shape, ratio, line_angle_deg), `scratch_lots.csv`(angle_consistency, p_axial, verdict), `ACTION_DETAIL["SCRATCH"].tool_evidence`, [`handoff.md`](handoff.md) SCRATCH 행 |
| **D5 시정 조치** | B 측 엔드이펙터 패드 교체 + 핸드오프 재티칭 + 확인 웨이퍼 뒷면·엣지 검사 (웨이퍼 5050, `endeffector_pad_replaced@B`) | 이벤트 열 |
| **D6 효과 검증** | 조치 후 B 475장 SCRATCH 4장(0.0084): baseline 0.0105와 차이 없음(이항 p 1.0), 계단 0.119와는 p 5e-21. 관리도는 다음 475장 부분군 완성 때 확인(변형 시퀀스 길이 밖). 조치 후 첫 로트의 스크래치 웨이퍼 0장을 `lot_scratch_summary`로 재확인(`insufficient` = 스크래치 없음) | 변형 시퀀스 원시 집계 |
| **D7 재발 방지** | 엔드이펙터 패드 교체 기준을 '핸들링 매수 카운터'로 두고 슬립 감지 알람 2건 이상이면 즉시 점검; SPC에 챔버별 SCRATCH 발생률 + `reproducible_line` 비율을 상시 감시; 호(`arc`) 비율이 오르면 CMP 인계 기준으로 고객 CMP 담당에게 자동 전달 | `wm811k_scratch_shape.py`, `wm811k_spc.py --group-col` |
| **D8 종결** | 종결 보고 후 홀드 해제. 패드 교체 이력·티칭 값·조치 전후 비율 기록 | 보고 예문 |

### B-2. 5-why

1. 왜 B 로트에 선형 불량이 반복되나 → 웨이퍼가 같은 방향·위치로 긁혔다(직선, 노치 기준 각도 재현 → 고정 접촉).
2. 왜 고정 접촉이 생겼나 → B 측 핸드오프에서 웨이퍼가 엔드이펙터 위에서 미끄러져 끌렸다(슬립 감지 알람 2건).
3. 왜 미끄러졌나 → 엔드이펙터 패드가 마모·오염돼 마찰이 떨어졌다.
4. 왜 마모된 패드가 그대로 있었나 → 패드 교체가 '이상 시'로만 돼 있어 매수 기준이 없었다.
5. 왜 기준이 없었나 → 반송계 소모품을 PM 체크리스트에 넣지 않았다(관리 체계 → D7).

### B-3. Ishikawa 6M 한 줄

Machine(엔드이펙터 패드 마모 → 슬립) ← **채택** / Method(패드 교체 기준 없음) ← 근본 원인 / Material(패드 재질 — 미확인) / Measurement(직선·호 판별은 경험칙이라 `ambiguous`가 나오면 육안·현미경으로 보강) / Man(티칭 변경 없음 → 배제) / Environment(CMP는 A/B 공통이고 호 아님 → 타사 인계 불필요).

### B-4. 보고 3단계 예문 (익명화)

**초동 보고**
> 현상: 장비 `e3f1a2c4` 챔버 B 로트에서 SCRATCH 판정 비율 0.011 → 0.078(R1·EWMA 알람, 웨이퍼 순번 4724). 챔버 A 변화 없음. 직전 PM(2900)과 무관(+1824장). 심각도: 로트 홀드 검토. 먼저 배제: 격자 주기 반복이 아닌 선형이므로 프로버 원인 가능성 낮음, 재테스트 1로트 요청. 당사 점검(당일): 해당 로트 맵의 선 모양(직선/호)과 각도 재현성 분석, B 측 반송 로봇 티칭·핸들링 알람 로그, 엔드이펙터 패드 상태. 요청 데이터: 해당 로트의 CMP 단계 이력(인계 판단용).

**중간 보고**
> 확인한 것: 선 모양 직선(σ_line/σ_circle 비 < 0.5), 로트 안 축 각도 일관성 > 0.7, p < 0.05 → 고정 접촉. B 측 핸들링 슬립 알람 2건(4100 부근), 패드 교체 기준 매수 초과, 육안 마모. 배제한 것: 프로버(선형 서명 아님), CMP(A/B 공통 경로이고 호 아님), 리프트 핀(높이 정상), 티칭 변경(없음). 계획: B 측 엔드이펙터 패드 교체·재티칭 후 확인 웨이퍼 검사, 조치 후 475장 집계로 종결 판단.

**종결 보고**
> 근본 원인: B 측 엔드이펙터 패드 마모로 핸드오프 슬립 → 직선 스크래치. 시정 조치: 패드 교체·재티칭(웨이퍼 순번 5050). 효과: 조치 후 475장 SCRATCH 4장(0.008, baseline 0.011과 차이 없음, 이항 검정 p 1.0). 재발 방지: 패드 교체 매수 기준 신설, 슬립 알람 2건 시 점검, 챔버별 SCRATCH 발생률·직선 재현성 상시 감시, 호 비율 상승 시 CMP 인계 기준 합의. 타사 인계: 없음(CMP 배제 근거 첨부).

---

## 두 케이스에서 배운 것 (이 저장소에 반영된 것과 남은 것)

- **층화가 탐지 시점을 앞당긴다**: EDGE_RING 드리프트는 전체 관리도 EWMA 3899 → 챔버 B 관리도 3774. 그룹 간 카이제곱 p가 baseline 0.75 → 감시 < 0.0001로 바뀐 것이 "챔버 B 문제"의 첫 근거였다.
- **드문 패턴은 부분군이 커서 느리다**: SCRATCH는 475장. 조치 검증은 관리도를 기다리지 말고 원시 비율 검정으로 먼저 한다.
- **EWMA는 기억이 있어 복귀가 느리다**: 큰 이탈 뒤에는 λ 0.2에서 4~5 부분군이 지나야 한계 안으로 돌아온다. 조치 시점에서 EWMA를 재시작하는 옵션은 아직 없다([`roadmap.md`](roadmap.md)).
- **허위 알람은 있다**: 같은 실행에서 심지 않은 EDGE_RING@A(R1 4399), LOW_CONFIDENCE@A(R1 5799), LOC@B(5974, 마지막 부분군 n=300)에 상승 알람이 났다. 131개 감시 점 중 3점. LOC@B는 baseline 부분군이 3개뿐이라 중심선 추정이 약했고, 변형 시퀀스에서는 이 허위 알람이 우연히 `endeffector_pad_replaced` +924장으로 찍혔다 — 이벤트 거리는 상관이지 인과가 아니다.
- **규칙 완성점의 방향 표기**: R3·R4는 창이 완성되는 점에 표시되는데 그 점의 z 부호로 방향을 정하므로, 상승 창이 하강점에서 완성되면 `down`으로 기록된다(변형 시퀀스 EDGE_RING@B 5174 R3). 창 안 다수 점의 부호로 정하는 편이 맞다([`roadmap.md`](roadmap.md)).

File: docs/defect_signatures.md
# 웨이퍼 맵 결함 시그니처와 장비 원인

웨이퍼 맵의 불량 분포는 공정 어딘가의 비대칭을 그대로 찍어낸 것이다. 반경 방향으로 대칭이면 회전 대칭인 장비 요소(척, 샤워헤드, 스핀 척, 플라즈마)를, 방위각 한쪽에 치우치면 비대칭 요소(로봇 핸드오프, 배기구, 리프트 핀)를, 선이면 기계적 접촉을 먼저 의심한다. 이 문서는 분류기가 내는 8종 패턴마다 "왜 그 모양이 나오는가"와 "현장에서 무엇부터 보는가"를 적는다.

주의할 점이 둘 있다. WM-811K는 웨이퍼 테스트의 빈 맵이라 모든 공정 단계의 결과가 누적된 것이다. 따라서 아래 표는 확정이 아니라 **의심 순서**다. 그리고 같은 모양이라도 로트 전체에 나오면 공정 조건, 한 장에만 나오면 핸들링이나 파티클 이벤트일 가능성이 높다. 원인 특정은 맵 하나가 아니라 로트 이력과 공통성 분석에서 끝난다.

## 패턴별 정리

### EDGE_RING — 외곽 전둘레

| 항목 | 내용 |
|---|---|
| 모양 | 웨이퍼 가장자리를 따라 띠 모양으로 불량. 방위각 전체에 고르게 분포 |
| 메커니즘 | 웨이퍼 가장자리는 모든 회전 대칭 공정에서 경계 조건이 바뀌는 곳이다. 플라즈마 식각에서는 시스(sheath)가 웨이퍼 끝에서 휘어 이온 입사각과 식각률이 달라진다. 이를 보정하는 부품이 엣지 링(포커스 링)인데 소모품이라 마모되면 보정이 틀어진다. CVD에서는 히터 가장자리 온도 강하와 가스 체류 시간 차이로 막 두께가 달라진다. 정전척(ESC)은 바깥 존의 He 백사이드 냉각이 약해지면 가장자리 온도가 뜬다. CMP는 리테이닝 링 마모로 가장자리가 과연마된다. 코터는 EBR(엣지 비드 제거) 폭이 넓으면 가장자리 다이가 통째로 죽는다 |
| 의심 장비 | 식각기(엣지 링, ESC 바깥 존), CVD/ALD(히터 엣지, 샤워헤드 외곽), CMP(리테이닝 링), 코터(EBR) |
| 점검 | 엣지 링 누적 RF 시간과 높이, ESC 존별 온도와 He 압력, 센터/엣지 가스 분배비, EBR 폭 설정, 리테이닝 링 교체 주기. 링 폭이 서서히 넓어지면 마모, 로트 사이에 갑자기 생기면 부품 교체나 레시피 변경 시점을 본다 |
| 분류기 특징 | r_mean 0.956 AUC, outer_cover(외곽 각도 커버리지) 높음. EDGE_LOC과는 커버리지로 갈린다 |

### EDGE_LOC — 외곽 국소

| 항목 | 내용 |
|---|---|
| 모양 | 가장자리 한쪽 구간(호)에만 불량 |
| 메커니즘 | 회전 대칭이 깨진 것이므로 방위각 의존 요소를 본다. 로봇이 웨이퍼를 척 중심에서 어긋나게 놓으면 한쪽 가장자리가 엣지 링에 가깝거나 멀어진다. 리프트 핀이나 클램프 한 곳의 접촉 불량, 배기 포트 방향의 유동 비대칭, 가스 주입구 위치, 노치 정렬 오류도 같은 모양을 만든다. 가장자리 한 점의 치핑(깨짐)이면 그 주변이 호 모양으로 죽는다 |
| 의심 장비 | 반송 로봇(티칭, 센터링), 식각/CVD 챔버의 비대칭 요소(배기, 리프트 핀), 얼라이너 |
| 점검 | 불량 호의 방위각을 노치 기준으로 재서 챔버 도면의 배기구·가스구 위치와 맞춰본다. 같은 챔버를 거친 웨이퍼에서 같은 각도면 챔버 비대칭, 각도가 제각각이면 핸들링. 로봇 센터링 오프셋 로그, 리프트 핀 높이, 웨이퍼 엣지 검사 |
| 분류기 특징 | r_mean 높고 dir_c(방향 집중도) 높음. big_edge_touch(최대 성분이 가장자리에 닿은 비율)로 LOC과 구분 |

### CENTER — 중심부

| 항목 | 내용 |
|---|---|
| 모양 | 중심 원반 영역에 불량 |
| 메커니즘 | 가장자리의 반대로, 회전 대칭 공정의 중심 조건이다. ESC 중심 존 온도, He 백사이드 중심 누설, 샤워헤드 중심 홀 막힘, 플라즈마 밀도가 중심에서 봉우리를 이루는 조건, CMP 헤드 중심 존 압력, 스핀 코팅의 중심 두께(노즐 위치와 분사 타이밍). 세정기에서는 노즐 스캔이 중심에서 머무는 시간이 다르다 |
| 의심 장비 | ESC/히터 다존 제어, 샤워헤드, CMP 헤드 존 압력, 코터 노즐 |
| 점검 | 존별 온도 로그, He 유량과 압력, 샤워헤드 세정 주기, 노즐 센터링. 중심 원의 반경이 ESC 중심 존 반경과 맞는지 |
| 분류기 특징 | r_std 0.966 AUC, prof0(최내측 반경 구간 불량률 비) 0.990 |

### DONUT — 중간 반경 고리

| 항목 | 내용 |
|---|---|
| 모양 | 중심과 가장자리는 살고 중간 반경에 고리 |
| 메커니즘 | 반경 방향 프로파일에 극값이 있다는 뜻이다. 다존 히터나 ESC의 존 경계, 다존 CMP 헤드의 존 경계, RF 정재파 효과(고주파에서 파장이 웨이퍼 크기와 비슷해지며 특정 반경에 전력 봉우리), 스핀 코팅의 두께 링, 웨이퍼 휨(bow)과 척 접촉이 특정 반경에서 떨어지는 경우 |
| 의심 장비 | 다존 제어 경계(히터, ESC, CMP 헤드), RF 매칭, 코터 스핀 조건 |
| 점검 | 고리 반경이 장비 존 경계와 일치하는지, RF 매칭 로그, 웨이퍼 휨 측정값과 상관 |
| 분류기 특징 | prof2(중간 구간 불량률 비) 0.980, r_med 중간, r_std 작음 |

### SCRATCH — 선형

| 항목 | 내용 |
|---|---|
| 모양 | 얇고 긴 선. 직선 또는 호 |
| 메커니즘 | 기계적 접촉이다. CMP에서 슬러리 응집체나 패드 컨디셔너 잔해가 웨이퍼를 긁으면 패드 회전 때문에 **호(弧) 모양**이 된다. 로봇 엔드이펙터나 핀, 카세트 슬롯에서 웨이퍼가 끌리면 **직선**이다. 웨이퍼 테스트의 프로브 카드가 긁은 자국도 선형이다. 선의 모양이 곧 원인 구분이다 |
| 의심 장비 | CMP(슬러리 필터, 패드, 컨디셔너, 후세정 브러시), 반송 로봇과 카세트, 프로버 |
| 점검 | 선이 호인지 직선인지, 길이와 방향이 로트 안에서 반복되는지. CMP 슬러리 필터 교체 이력, 패드 수명, 엔드이펙터 패드 상태, 웨이퍼 슬립 흔적 |
| 분류기 특징 | 전역 통계로는 못 잡는다(axial_c AUC 0.682). elongation(최대 성분 세장비) 0.930, big_len. 구조 특징 추가 후 F1 0.32에서 0.77로, 위치 특징 후 0.83 |

### LOC — 국소 덩어리

| 항목 | 내용 |
|---|---|
| 모양 | 가장자리에서 떨어진 한 곳의 덩어리 |
| 메커니즘 | 국소 이벤트다. 챔버 벽의 증착막이 벗겨져 떨어진 파티클 샤워, 웨이퍼 뒷면 파티클 때문에 그 위치가 들려 노광 초점이 벗어나는 경우(핫스팟), 국소 오염. 같은 위치가 다이 격자 간격으로 반복되면 레티클 결함이다 |
| 의심 장비 | 파티클 발생원(챔버 시즈닝 주기, 벽 박리), 노광기 초점(뒷면 파티클), 레티클 |
| 점검 | 덩어리 위치가 로트 안에서 같은가(공정) 다른가(이벤트). 다이 격자로 반복되면 레티클 검사. 파티클 카운트 추세, 챔버 시즈닝 후 경과 웨이퍼 수 |
| 분류기 특징 | 가장 어려운 클래스. EDGE_LOC과 혼동(5회 합산 542장). big_r(최대 성분 무게중심 반경) 0.846, big_r_min 0.807로 갈린다 |

### RANDOM — 산발

| 항목 | 내용 |
|---|---|
| 모양 | 위치 구조 없이 흩어진 불량 |
| 메커니즘 | 공정 베이스라인 결함 밀도다. 파티클, 게이트 산화막 결함, 무작위 리소 결함. 수율이 포아송 모델을 따르는 영역이라 특정 장비 하나가 아니라 전체 라인의 청정도 문제다 |
| 의심 장비 | 특정하기 어렵다. 단계별 파티클 검사(인라인 검사 장비) 추세에서 어느 단계가 올랐는지 본다 |
| 점검 | 불량 비율 자체를 관리도에 올린다. 비율이 서서히 오르면 라인 오염, 특정 로트만 높으면 그 로트의 이력 |
| 분류기 특징 | 설계 가정이 틀렸던 클래스. "작은 성분 수십 개"를 예상했으나 실측은 불량 밀도가 높아 성분이 적고 컸다(n_comp AUC 0.155). isolated_frac(고립 다이 비율)이 그 대안 |

### NEAR_FULL — 전면

| 항목 | 내용 |
|---|---|
| 모양 | 웨이퍼 대부분이 불량 |
| 메커니즘 | 공정 사고다. 레시피 오류, 단계 누락, 공정 중 장비 다운, 웨이퍼 파손. 단, **테스트 쪽 원인을 먼저 배제**해야 한다. 프로브 카드 접촉 불량이나 테스트 프로그램 오류도 전면 불량으로 찍힌다 |
| 의심 장비 | 먼저 프로버와 테스트 프로그램, 그 다음 로트 이력에서 비정상 종료된 공정 |
| 점검 | 같은 로트의 다른 웨이퍼도 그런가(공정) 한 장만 그런가(핸들링·파손). 재테스트로 테스트 원인 배제. 실제면 라인 정지 판단 |
| 분류기 특징 | fail_frac AUC 1.000. 분류기에서 가장 쉬운 클래스. 149장으로 가장 드물다 |

## 맵 하나에서 원인까지 — 현장 순서

1. **테스트 원인 배제.** NEAR_FULL과 SCRATCH는 프로브 카드와 테스트 프로그램이 만들 수 있다. 재테스트가 가장 싸다.
2. **로트 안에서 반복되는가.** 같은 패턴이 로트 전체에 있으면 공정 조건이나 장비 상태, 한 장이면 핸들링이나 파티클 이벤트다. 배치 장비(퍼니스)라면 슬롯 위치와의 상관을 본다.
3. **방위각을 노치 기준으로 잰다.** EDGE_LOC과 LOC에서 각도가 챔버의 비대칭 요소(배기, 가스구, 리프트 핀) 위치와 맞으면 그 챔버다.
4. **공통성 분석.** 불량 로트들이 공유한 장비와 챔버를 이력에서 찾는다. 한 챔버로 좁혀지면 그 챔버의 부품 교체, 레시피 변경, PM 시점을 본다.
5. **언제부터인가.** 패턴 비율을 관리도(`wm811k_spc.py`)에 올려 추세의 시작점을 찾는다. 시작점이 부품 교체나 PM과 겹치면 그것이 답이다.

## 이 저장소와의 연결

- `wafer_pattern_classifier.py`의 `ACTIONS`는 위 표의 점검 항목을 한 줄로 줄인 것이다. 배치 리포트와 SPC 알람 출력에 붙는다.
- `wm811k_spc.py`는 5번 단계다. 패턴 비율의 추세 변화와 분류기 저신뢰 비율을 감시한다.
- 표의 "분류기 특징" 행은 README의 진단 과정과 같은 숫자다. 어떤 특징이 어떤 물리 현상을 재고 있는지가 이 프로젝트에서 해석 가능성을 고집한 이유다.

## 참고

- 공정 장비 분류는 일반적인 팹 구성(식각, CVD/ALD, 퍼니스, 코터/디벨로퍼, 세정, CMP, 노광, 프로버)을 따른다. TEL 제품으로는 식각기 Tactras, CVD Trias, 퍼니스 Telindy, 코터/디벨로퍼 Lithius 계열이 각각 해당한다. 특정 제품의 내부 구조를 전제로 쓴 내용은 없다.
- WM-811K: Wu, Jang & Chen (2015), IEEE Trans. Semiconductor Manufacturing 28(1).

File: docs/handoff.md
# 협업·인계 — TEL 원인 vs 타사 인계, 고객 보고 3단계, 8D 팀 구성, 기밀 취급

> 한 줄 요약: 장비사 기술지원 엔지니어가 고객 에스컬레이션을 받았을 때 "우리 장비 원인인가, 타사 장비 인계인가"를 가르는 패턴별 기준, 고객 보고 3단계, 8D D1 팀 구성에서의 역할, 고객 데이터 기밀 원칙을 적는다. **이 저장소는 1인 프로젝트이며, 아래 협업 구조는 공개 자료(채용 공고의 업무 서술, 8D 일반 절차) 기준의 설계이지 실제 조직 경험이 아니다.**

## 1. 패턴별 'TEL 원인 vs 타사 장비 인계' 판정 기준

판정은 맵 한 장이 아니라 **로트 이력(어느 챔버를 거쳤는가)과 장비 측 증거(알람 로그·부품 카운터·PM 이력)를 맞댄 뒤**에 난다. 아래는 `wafer_pattern_classifier.ACTION_DETAIL[*]['handoff']`와 같은 내용을 표로 옮긴 것이다. 어느 쪽도 아니면 '보류 - 추가 데이터 요청'이 답이지 억지로 가르지 않는다.

| 패턴 | TEL 원인으로 보는 근거 | 타사 인계로 보는 근거 | 인계 대상(타사) |
|---|---|---|---|
| EDGE_RING | 링 폭 변화 시점이 TEL 식각 챔버의 엣지 링 RF 카운터·보정값 한계·PM 시점과 겹침; 성막 히터 엣지 존·코터 EBR 폭 설정 변경과 일치 | 로트 이력에서 CMP 직후 로트에만 생김, TEL 챔버 통과/비통과 로트 간 비율 차 없음 | CMP(리테이닝 링 - 엣지 제거율 프로파일 이탈) |
| EDGE_LOC | 노치 기준 각도가 TEL 챔버 도면의 배기·가스구 위치나 로봇 센터링 오프셋 로그와 맞음; 코터 EBR 편심 측정값 | TEL 장비를 안 거친 로트에서도 같은 각도가 재현됨 | 해당 각도를 만드는 타사 장비의 반송계·챔버 |
| CENTER | 중심 원 반경이 TEL 챔버의 ESC/히터 중심 존 반경·노즐 설정과 맞고 그 챔버 로트에만 나옴 | CMP 직후 로트에만 나옴(다존 헤드 중심 존) | CMP |
| DONUT | 고리 반경이 TEL 장비의 히터/ESC 존 경계와 일치 | 고리 반경이 CMP 헤드 존 반경과 일치하고 CMP 직후에만 나옴 | CMP |
| SCRATCH | 로트 안에서 선의 방향·위치가 노치 기준으로 재현되고 TEL 반송 경로(EFEM 로봇·FOUP 슬롯)와 맞음; 코터 방사선·소용돌이 서명 | 호 모양·무작위 위치·CMP 직후 로트(경험칙 - 절대 규칙 아님) | CMP(슬러리·패드·컨디셔너·링 홈; CMP 일체형 후세정 브러시). 프로브 카드의 정상 터치다운은 선형 스크래치를 만들지 않지만, 다이 격자 축에 평행한 직선이 재테스트 후에도 남으면 프로버 Z·인덱스 점검(TEL 프로버 Precio / Prexa면 TEL 범위, 아니면 해당 프로버 벤더) [26] |
| LOC | 위치가 TEL 챔버의 리프트 핀 반경(같은 반경 3점, 120°)·시즈닝 이력·PM 직후 파티클과 맞음 | 샷(노광 필드) 피치로 반복(레티클 리피터); 다이 피치 반복은 공정 마진; 터치다운 격자 반복이면 프로버(TEL Precio/Prexa면 TEL 프로버 지원, 아니면 해당 벤더) | 노광·레티클, 타사 프로버 |
| RANDOM | 특정 TEL 챔버 통과 로트에서만 밀도가 오르고 그 챔버의 시즈닝·PM 시점과 겹침 | 모든 경로에서 고르게 오름(라인 청정도); 단계별 인라인 파티클 추세가 타사 단계를 가리킴 | 인라인 검사 데이터를 가진 고객 설비팀·해당 단계 벤더 |
| NEAR_FULL | 재테스트 후에도 전면 불량이고 로트 이력의 비정상 종료가 TEL 장비 알람과 겹침; 프로버가 Precio / Prexa면 접촉 조건(오버드라이브·Z·평탄도 보정·클리닝 레시피·척 온도·프로브 마크 검사)은 TEL 범위 | 재테스트로 사라짐(테스트 프로그램·테스터; 프로브 카드 자체 — 니들·CRES·수명 — 는 카드 벤더·고객 테스트팀), 타사 공정 장비의 비정상 종료 | 테스터·테스트 프로그램, 프로브 카드 벤더, 타사 공정 장비 |

인계할 때 TEL 쪽이 넘기는 것: 판정 근거(위 표의 해당 행), TEL 챔버 로트/비통과 로트 비율 비교(`wm811k_spc.py --group-col` 카이제곱 출력), 알람 시작점과 TEL 이벤트의 거리(`--event-col`), TEL 장비 측 로그에 이상이 없다는 기록. "우리 장비가 아니다"를 증거 없이 말하지 않는다.

## 2. 고객 보고 3단계

| 단계 | 시점 | 담는 것 | 이 저장소의 출력 |
|---|---|---|---|
| 초동 보고 | 에스컬레이션 수신 후 첫 보고(같은 날, 가능하면 수 시간 내 - 추정) | 현상(패턴·영향 로트·웨이퍼 수·불량률), 심각도(`ACTION_DETAIL` severity: 모니터링 / 로트 홀드 검토 / 라인 정지 판단 필요), 먼저 배제할 것(재테스트 등), 봉쇄 조치 제안(로트 홀드·챔버 격리 여부), 요청 데이터 목록(`data_to_collect`), 다음 보고 시각 | `wafer_pattern_classifier.py --actions <패턴>`, SPC 알람 요약 보고서 `spc_<stem>_report.md`, 배치 PDF |
| 중간 보고 | 정해진 주기(일 1회 또는 교대당 1회 - 고객과 합의, 추정)와 상태 변화 시 | 확인한 것/배제한 것(고객 측 증거·장비 측 증거별), 남은 가설, 임시 조치 효과(관리도에서 비율이 내려가는가), 부품 수배·PM 일정, 타사 인계 여부와 근거 | 층화 관리도(`--group-col`), 이벤트 거리(`--event-col`), 재테스트 전후 맵 |
| 종결 보고 | 근본 원인 확정·시정 조치 후 관리도가 중심선으로 복귀했을 때 | 근본 원인(5-why 체인), 시정 조치(부품 교체·레시피·티칭), 효과 확인(조치 후 부분군 N개에서 알람 없음·p가 중심선 복귀), 재발 방지(카운터 기준·PM 항목 추가·관리도 상시화), 교체 부품의 누적 카운터 값, 남은 리스크 | 조치 전후 관리도 PNG, alarms.csv의 acknowledged_at / action / verified_at 열 |

보고서는 사실(측정값·로그)과 추정(가설)을 줄 단위로 구분해 적는다. 고객이 읽는 문서이므로 통계 용어(z, R1~R4)는 설명 열을 붙인다.

## 3. 8D D1 팀 구성에서의 역할 (공개 자료 기준 설계)

| 역할 | 담당 | 이 문제에서 하는 일 |
|---|---|---|
| 고객 수율팀 | 고객 | 빈 맵·수율 집계·로트 이력·재테스트·인라인 검사 추세 제공(고객 측 증거), 로트 홀드·라인 정지 결정권, 타사 벤더 호출 |
| TEL FE (Field Engineer) | TEL 현장 | 장비 측 증거 추출(알람 로그·부품 카운터·PM 이력·로봇 로그), 점검·부품 교체·티칭, 작업지시서·보고서 작성, 긴급 부품 수배 [53][54] |
| TEL PE (Process Engineer) | TEL 현장/평가 | 레시피·공정 조건 관점의 원인 분석, 평가 웨이퍼로 재현 실험, 공정 셋업·트러블 대응 [53][54] |
| 기술지원(소프트웨어·데이터) | TEL 현장 | 이 저장소에 해당: 맵 판정·관리도·층화·이벤트 대조를 돌려 FE/PE가 볼 가설 순서를 좁히고 보고서 초안을 만든다. 장비·분석 소프트웨어에 장애가 나면 5절의 에스컬레이션 패키지를 만든다 |
| 본사·해외 법인 | TEL 본사 | 부품·설계 정보, 유사 사례, 특허·사양 수준의 기술 판단, 설계 변경(CIP) [53][54]. 언제·무엇을 올리는지는 아래 소표 |
| 타사 장비 벤더 | 고객이 호출 | 인계 항목(CMP·노광·테스터)의 자기 장비 측 증거 |

D2(문제 정의)는 패턴·영향 로트·손실 다이 수, D3(봉쇄)는 로트 홀드·재테스트·챔버 격리, D4(근본 원인)는 위 1절 판정과 5-why, D5~D7은 2절 종결 보고 항목과 같다. 협업 축으로 보면 FE가 장비, PE가 공정, 고객이 결과를 각각 소유하고, 기술지원 소프트웨어는 세 데이터를 같은 시간축에 놓는 역할이다.

### 본사 에스컬레이션 기준과 패키지 (공개 자료 기준 설계)

공고의 '본사 및 해외 각국 법인과 협업·소통' [53]을 이 저장소의 절차에 끼워 넣으면 아래와 같다. 실제 창구·양식·언어는 TEL 규정이 우선하며, 아래는 일반 관행 수준의 설계다.

| 항목 | 내용 |
|---|---|
| 언제 올리나 | (a) D4에서 TEL 측 증거가 **사양·설계 수준의 판단**을 요구할 때 — 예: 엣지 링 보정 상한값이 사양인지, 카운터 임계값이 링 재질별로 다른지 [15]; (b) 다른 고객·법인의 **유사 사례 조회**가 필요할 때(같은 장비군·같은 서명); (c) 부품·설계 변경(CIP) 의심 — 같은 부품 로트에서 반복, PM 주기 안에서 재발; (d) 현장 판정 보류가 길어질 때(중간 보고 2회 연속 '남은 가설' 동일). 응답 전까지 D4는 '추정'으로 적는다 |
| 무엇을 보내나 | 익명화된 타임라인(`--anonymize` 출력), `alarms.csv`(알람 시점·규칙·acknowledged/action/verified), 관리도 PNG(전체·층화), 부품 누적 카운터 값(교체 전 기록 — [`process_context.md`](process_context.md) ③ 10), 레시피 변경 이력, 재현 여부(평가 웨이퍼 재현 실험 결과, PE), 배제한 가설 목록, 고객이 승인한 반출 범위(4절) |
| 어떤 언어로 | 영문 요약 1쪽(`batch_wafer_report.py --lang en`, [`README_en.md`](README_en.md)의 용어) + 용어는 [`glossary.md`](glossary.md)의 한/영/일 대조표로 고정. 일본어 열은 '미확인' 항목이 남아 있으므로 본사 회신 용어로 채운다 |
| 돌아오는 것 | 사양 확인, 유사 사례의 조치·결과, 설계 변경 여부, 부품 수배 경로. 종결 보고의 '재발 방지' 행에 본사 회신 내용을 출처와 함께 적는다 |
| 이 저장소의 출력 | `wm811k_spc.py --anonymize --lang en`의 관리도·`alarms.csv`·`spc_<stem>_report.md`, `batch_wafer_report.py --anonymize --lang en`의 PDF, [`case_study_8d.md`](case_study_8d.md) 양식 |

## 4. 고객 데이터 기밀 취급 원칙

- 저장소에는 **공개 데이터(WM-811K)와 합성 데이터만** 둔다. 고객 빈 맵·로트명·레시피·장비/챔버 ID·수율 수치는 커밋하지 않는다(`.gitignore`가 `*.csv`, `test_predictions.csv`, `*.lot_history.csv`를 막는다).
- 리포트·관리도에는 익명화 옵션을 쓴다: `wm811k_spc.py --anonymize`는 로트명·그룹 ID를 짧은 해시로 치환하고 매핑 표를 저장하지 않는다. `wm811k_lot_report.py --anonymize`는 로트명과 장비·챔버 ID를, `wm811k_commonality.py --anonymize`는 lot/tool/chamber 를 같은 방식으로 치환한다.
- 같은 사안의 보고 3단계(초동·중간·종결)에서 ID 가 서로 대조되려면 같은 키로 익명화해야 한다. `wm811k_spc.py`는 `WM811K_ANON_KEY` 환경변수(또는 `--anon-key-env`)를 키로 쓰고, 로트 리포트·공통성 분석은 아직 실행마다 새 키를 쓴다(같은 키 옵션으로 통일하는 것은 `docs/roadmap.md`의 남은 항목). 키는 저장소·보고서·로그에 넣지 않는다.
- 샘플 리포트·케이스 스터디는 전부 합성 시나리오임을 문서 상단에 적는다.
- 고객 팹 안에서 본 것은 허가 범위 밖으로 가져오지 않고(사진·화면 캡처 포함), 본사 공유도 고객 승인 범위 안에서만 한다. 이 원칙은 NDA 일반 관행 수준이며 실제 계약 조건은 고객·TEL 규정이 우선한다.

## 5. 소프트웨어 장애 에스컬레이션 패키지

직무명의 '소프트웨어' 쪽이다. 장비 소프트웨어(장비 제어·데이터 수집·원격 모니터링 클라이언트)나 이 저장소 같은 분석 도구가 고객 PC·장비 PC에서 멈추거나 틀린 값을 낼 때, 현장이 수집해 본사 소프트웨어 조직에 올리는 묶음을 정해 둔다. 일반 소프트웨어 지원 관행 수준의 설계이며 TEL 내부 절차·티켓 체계는 모른다.

| 항목 | 수집하는 것 | 이 저장소에서의 대응 |
|---|---|---|
| 제품·버전 | 장비 소프트웨어 제품명·버전, OS·런타임 버전(Python 버전, 주요 패키지 버전), 설치 경로, 마지막 업데이트일 | `requirements.txt` 고정 버전, `results/environment.txt`(실측 환경 기록 양식) |
| 설정·레시피 스냅샷 | 장애 시점의 설정 파일·레시피·환경변수(예: `WM811K_DIR`), 변경 이력(누가·언제) | 관리도 설정(부분군 크기·EWMA·group/event 열·익명화 여부)을 보고서 머리에 기록(`spc_<stem>_report.md`의 '설정' 줄); 전체 명령행은 작업 기록에 따로 적는다 |
| 로그 시간창 | 장애 전후의 알람·이벤트 로그, 애플리케이션 로그, OS 이벤트, 콘솔 출력(`stderr` 포함) — 증상 시각 기준 전후 창을 정해 자른다 | 콘솔은 UTF-8로 재설정하고(`sys.stdout.reconfigure`), 문구는 cp949 안전(`tests/test_actions.py::test_strings_are_cp949_safe`)이라 Windows 리다이렉트 로그가 깨지지 않는다 |
| 재현 절차와 재현 여부 | 입력 파일(익명화), 실행한 명령, 기대 결과 vs 실제 결과, 재현 횟수/조건(항상·간헐·특정 입력에서만) | `--demo`(합성 입력)로 같은 명령을 돌려 도구 자체 문제인지 입력 문제인지 가른다; 종료 코드(`wafer_pattern_classifier.py` 자체 검증 실패 1, 정상 0)로 자동 판별 |
| 타임라인·영향 범위 | 첫 증상 시각, 직전 변경(업데이트·설정·OS 패치), 영향 장비·로트·사용자 수, 우회 중인지 | 중간 보고 양식(2절)과 같은 칸 |
| 1차 조치 기록 | 재현 → 우회(다른 PC·이전 버전·`--lang en`·폰트 폴백) → 롤백(버전 고정 재설치) 순서로 무엇을 했고 결과가 무엇이었는지 | 한글 폰트 없으면 그림만 영문으로 자동 전환(`_fonts.py`), 폰트 동봉(`docs/fonts/`) |
| 반출 범위 | 고객이 승인한 범위(로그에 로트명·레시피가 섞이면 익명화 또는 제외), 승인자·일시 | `--anonymize`, 4절 기밀 원칙 |

본사로 올리는 기준: (a) 재현되는데 현장 우회·롤백으로 안 풀릴 때, (b) 틀린 값(판정·수치)이 의심될 때 — 입력과 기대값을 붙여서, (c) 간헐 장애가 같은 조건에서 2회 이상, (d) 보안·데이터 손상 의심은 즉시. 올릴 때는 위 표의 항목을 전부 채우고 '재현 여부'가 비어 있으면 올리지 않는다(재현 안 되는 보고는 본사에서 처리할 수 없다).

이 저장소를 고객 PC에서 돌리는 방법: `requirements.txt`로 설치 후 `--demo`가 전부 도는지 확인하는 것이 설치 검수이며, CI 매트릭스(ubuntu/windows × Python 3.11/3.12)가 같은 검수를 매 커밋 수행한다. 통합 CLI(`python -m wm811k`)와 Dockerfile은 [`roadmap.md`](roadmap.md) 7·8의 남은 항목이다.

## 출처

출처: [`references.md`](references.md) [15, 26, 53, 54] — 본문의 `[n]`은 전부 그 파일 번호다(공고 문구 [53][54]는 소유자가 원문 재확인). 8D·5-why는 일반 품질 절차(Ford 8D 양식 계열)이며 특정 회사 양식을 인용하지 않았다. 판정 기준의 공정 물리 근거는 [`defect_signatures.md`](defect_signatures.md), [`tel_equipment_map.md`](tel_equipment_map.md), `wafer_pattern_classifier.ACTION_DETAIL`. 보고 주기(초동 수 시간, 중간 일 1회/교대당 1회)와 본사·소프트웨어 에스컬레이션 기준은 추정이며 고객 합의·TEL 규정으로 정한다.

File: docs/process_context.md
# 공정·장비 맥락 — 8대 공정, 장비 서브시스템, 현장 점검 전 체크리스트

> 한 줄 요약: 웨이퍼 테스트 빈 맵은 모든 공정 단계의 결과가 누적된 것이다. 이 문서는 (1) 8대 공정 각 단계가 맵에 남기는 시그니처와 그것을 재는 이 저장소의 특징, (2) 장비 서브시스템 6개의 이상이 만드는 패턴, (3) 현장 점검 전 안전·클린룸 체크리스트를 적는다. 장비 서술은 공개 자료 수준이며 TEL 내부 구조·매뉴얼은 모른다.

읽는 순서: 맵 한 장을 받으면 ④(누적 결과라는 사실)를 전제로 ①에서 "어느 단계가 이런 모양을 만드는가"를 좁히고, 장비가 특정되면 ②에서 "그 장비의 어느 서브시스템 로그를 꺼내는가"로 내려간다. 실제로 장비 앞에 가기 전에는 ③을 거친다. 패턴별 상세는 [`defect_signatures.md`](defect_signatures.md), 장비군별 소모품은 [`tel_equipment_map.md`](tel_equipment_map.md), 조치 순서의 단일 소스는 `wafer_pattern_classifier.ACTION_DETAIL`이다.

## ① 8대 공정과 웨이퍼 맵 시그니처

'8대 공정'은 국내에서 통용되는 구분(웨이퍼 제조 → 산화 → 포토 → 식각 → 박막(증착·이온 주입) → 금속 배선 → EDS → 패키징)을 따랐고, 세정은 거의 모든 단계 사이에 들어가므로 별도 행으로 뒀다. TEL 장비군은 tel.com 현행 제품명(2026-10 확인) 기준이고, TEL이 만들지 않는 장비는 '타사'로 표시했다.

| 단계 | 대표 TEL 장비군 (타사 장비는 괄호) | 이 단계가 빈 맵에 남기는 시그니처 | 이 저장소의 어떤 특징이 그것을 재는가 |
|---|---|---|---|
| 웨이퍼 제조 (잉곳·가공) | 해당 없음(타사) | 웨이퍼 자체 결함은 대개 입고 검사에서 걸러진다. 휨(bow)은 뒤 단계에서 척 접촉 불량(DONUT)으로 나타날 수 있다 | 직접 재는 특징 없음. 휨 측정값과의 상관은 외부 데이터 |
| 산화·확산·열처리 (배치) | TELINDY PLUS, TELINDY PLUS IRad, EVAROS | 한 장의 모양보다 **보트 슬롯 위치(상/중/하)에 따른 패턴 비율 변화**. 슬롯 번호에 따라 EDGE_RING 폭이 단조 변하면 존별 온도·가스 고갈 구배. 보트 슬롯 파티클 → LOC | `r_mean`, `outer_cover`, `outer_rate`(링 폭)를 슬롯별로 층화: `wm811k_spc.py --group-col slot`, `wm811k_slot.py`(waferIndex를 슬롯 대리 변수로; 물리 슬롯과 같다는 보장 없음 - 추정) |
| 포토 - 코팅·현상 | CLEAN TRACK LITHIUS Pro 계열 | EBR 폭 레이어별 불일치 → **EDGE_RING**; EBR 편심 → **EDGE_LOC**; 도포 노즐 센터링·분사 타이밍 → **CENTER**; 스핀 두께 링·베이크 플레이트 존 경계(추정) → **DONUT**; 중심 지향 방사형 선 군집(도포량 부족)·양끝 소용돌이 대각선(디벨로퍼 노즐 오염) → 전역 통계로는 **SCRATCH**와 구분 안 됨; 너무 좁은 EBR → 엣지 그리퍼 플레이크 → **RANDOM/LOC** | `r_mean`·`outer_cover`(EDGE_RING), `dir_c`·`big_edge_touch`(EDGE_LOC; big_edge_touch는 실측 미측정 가설), `r_std`·`prof0`(CENTER), `prof2`(DONUT), `elongation`·`big_len`(선). 방사선 vs 접선 방향 선을 가르는 '반경 방향 각도' 특징은 다음 실험 |
| 포토 - 노광 | (노광 스캐너·레티클: 타사) | 레티클 결함은 **샷(노광 필드) 피치**로 반복되는 리피터(LOC). 다이 피치 반복은 레티클이 아니라 공정 마진(다이 레벨 체계적 결함). 뒷면 파티클 → 국소 디포커스 핫스팟(LOC) - 뒷면 파티클을 만든 직전 증착·코팅 단계가 TEL 장비일 수 있음 | `big_r`, `big_r_min`(LOC 위치). 격자 주기 자기상관은 다음 실험. WM-811K에는 필드 정보가 없어 다이 피치 정수배 주기로만 추정 |
| 식각 (플라즈마) | Tactras, Episode UL | 엣지 링 마모 → 시스 왜곡 → 엣지 식각률 변화·이온 틸트 → **EDGE_RING**; ESC 엣지 존 온도·He 압력(엣지 실 밴드 누설) → EDGE_RING; ESC 중심 존·존별 He 압력비·VHF 정재파(center-high) → **CENTER**; 정재파+스킨 효과 겹침·고압력 → **DONUT**(2차); 배기·가스 주입 비대칭 → **EDGE_LOC**(로트 안 같은 각도); 리프트 핀 → 같은 반경 3점(LOC); PM 직후 파티클 → RANDOM/LOC. 원 논문(Wu, Jang & Chen 2015)은 ring 패턴을 식각에 귀속('원 논문 귀속') | `r_mean`(AUC 0.956)·`outer_cover`(0.808)·`outer_rate`(EDGE_RING), `r_std`(0.966)·`prof0`(0.990)(CENTER), `prof2`(0.980)(DONUT), `dir_c`(EDGE_LOC) |
| 식각 (가스 화학) | Certas LEAGA | 무액체·무플라즈마 등방성 식각. 워터마크 없음(공식 특징). 플라즈마 계열 서명(엣지 링·정재파) 해당 없음, 파티클만 공통 | `isolated_frac`, `fail_frac` 추세 |
| 박막 - 증착 (단일 웨이퍼) | Triase+ Ti/TiN, Triase+ W, Episode 1 / 2 DMR, NT333(ALD), EXIM / LEXIA-EX(PVD) | 샤워헤드 중심 홀 막힘·히터 중심 존 → **CENTER**; 다존 히터 존 경계 → **DONUT**; 히터 엣지 온도 강하·센터/엣지 가스비 → **EDGE_RING**; 챔버 벽 박리 파티클 샤워 → **LOC/RANDOM**(시즈닝 후 경과 매수). 원 논문 귀속: center → 박막 증착 | `prof0`·`r_std`(CENTER), `prof2`(DONUT), `r_mean`(EDGE_RING), `n_comp_sig`·`isolated_frac`(파티클; 실측 미측정) |
| 박막 - 이온 주입 | 해당 없음(타사) | 주입 균일도 이상은 보통 전기 특성(파라메트릭)으로 먼저 보이고 빈 맵에는 넓은 반경 대칭 패턴으로 늦게 나타난다(일반론, 추정) | 파라메트릭 맵(`plotly_wafer_heatmap.py`)이 먼저 |
| 금속 배선 (CMP 포함) | Triase+ W / Ti/TiN(배리어·플러그), (CMP: 타사) | CMP 리테이닝 링 마모 → 엣지 제거율이 중심과 달라짐(과연마·저연마 모두) → **EDGE_RING**; 링 안쪽 홈 마모 → 슬러리 잔류물 → **SCRATCH**(호 모양, 무작위 위치 - 경험칙); 다존 헤드 → CENTER/DONUT. 모두 타사 인계 항목 | `elongation`·`big_len`(SCRATCH), 호/직선 적합은 `wm811k_scratch_shape.py`(합성 로직 확인) |
| 세정 | CELLESTA-i / CELLESTA MS2(단일), EXPEDIUS-i(배치), NS300(스크러버) | 배치 웻벤치: 엣지 집중·세로 패턴. 단일 스핀 세정: 고정 서명 없이 무작위 밀도(RANDOM) 변화, 노즐 궤적 호/방사선. 세정 전환 전후 베이스라인 결함 밀도 비교 | `fail_frac`의 I-MR 관리도(FAIL_FRAC_MEAN), `isolated_frac` |
| EDS (웨이퍼 테스트) | Precio XL / Precio octo / Prexa 프로버 (+ 테스터·테스트 프로그램: 타사) | **NEAR_FULL**: 프로브 카드 평탄도·오버드라이브·접촉 저항, 테스트 프로그램 리밋, 제품/웨이퍼 ID 혼동 → 재테스트로 먼저 배제. 멀티사이트 카드 특정 사이트 불량 → **터치다운 격자 주기 반복**, 척 이동 오프셋 → 평행 이동. 프로브 카드는 선형 SCRATCH를 만들지 않는다 | `fail_frac`(AUC 1.000, NEAR_FULL). 격자 주기 특징은 다음 실험. WM-811K에는 사이트·터치다운 정보가 없다 |
| 패키징 | Synapse(본더) - 범위 밖 | 빈 맵 이후 단계라 이 저장소 패턴과 직접 연결 없음 | - |

'어떤 특징이 재는가' 열의 AUC는 README 진단 과정의 실측값(WM-811K)이고, `big_edge_touch`·`isolated_frac`·`n_comp_sig`는 `wm811k_improve.py`의 실측 미측정 가설이다. 호/직선 적합·슬롯 검정은 합성 데이터로 로직만 확인했으며 성능이 아니다.

## ② 장비 서브시스템 6개와 이상이 만드는 패턴

TEL Etching FE 경력 공고가 요구하는 '장비 구조 및 진공·RF·플라즈마·가스·반송계 이해'(공고 문구 [1])를 축으로, 서브시스템별로 "무엇이 틀어지면 맵에 무엇이 남는가"와 "TEL 엔지니어가 꺼내는 장비 측 증거"를 적는다. 내부 구조는 일반적 단일 웨이퍼 진공 장비 기준이며 특정 제품을 전제하지 않는다.

| 서브시스템 | 구성 요소 (일반) | 이상 → 맵 패턴 | 장비 측 증거 (TEL 엔지니어가 꺼내는 것) |
|---|---|---|---|
| 진공 | 드라이 펌프·터보 펌프, 게이트 밸브, 압력 게이지, 리크 | 압력 상승 → 플라즈마 분포 변화(정재파/스킨 겹침 → **DONUT**, 2차 효과); 미세 리크·펌프 역류 파티클 → **RANDOM/LOC**; 벤트/펌프다운 중 파티클 → PM 직후 RANDOM | 압력 로그·펌프다운 시간 추세, 리크 체크 기록, 벤트 횟수 |
| RF·플라즈마 | RF 전원·정합기, 상부/하부 전극, 엣지 링(포커스 링), 시스 | 엣지 링 마모 → 시스 왜곡 → **EDGE_RING**(이온 틸트 동반); 정합기 설정·주파수 조건 → **CENTER**(VHF center-high); 반사파 증가 → 균일도 전반 | 엣지 링 누적 RF 시간·전력 카운터, 링 높이 보정·엣지 DC 바이어스 보정값 이력, 정합기 위치·반사파 로그, 레시피 변경 이력 |
| 가스 분배 | MFC, 샤워헤드(상부 전극), 센터/엣지 분배비, 배기 포트 | 샤워헤드 중심 홀 막힘 → **CENTER**; 센터/엣지 비 이탈 → **EDGE_RING** 또는 CENTER; 배기·주입 위치 비대칭 → **EDGE_LOC**(로트 안 같은 각도, 챔버 도면과 대조) | MFC 유량 로그·교정 기록, 센터/엣지 비 설정값, 샤워헤드 세정·교체 이력, 챔버 도면(배기구·가스구 방위각) |
| 온도·ESC | 다존 히터, ESC 존별 He 백사이드 압력, 엣지 실 밴드, 리프트 핀 홀 | 중심 존 온도·존별 He 압력비 → **CENTER**; 엣지 존·실 밴드 He 누설 → **EDGE_RING**; 존 경계 → **DONUT**; 리프트 핀 홀 누설·핀 높이 → **LOC**(같은 반경 3점, 120°) | 존별 온도 로그, He 존 압력 설정·실측·누설률, 실 밴드 교체 기록, 리프트 핀 높이·교체 이력 |
| 반송 로봇 | EFEM 로봇·엔드이펙터, 진공 로봇, 얼라이너, 로드포트·FOUP, 리프트 핀 핸드오프 | 센터링 오프셋 → **EDGE_LOC**(웨이퍼마다 제각각 각도); 노치 정렬 오류 → 같은 패턴이 웨이퍼마다 다른 각도; 엔드이펙터 끌림·FOUP 슬롯 → **직선 SCRATCH**(로트 안 노치 기준 재현); 엣지 치핑 → 한 점 주변 호 | 로봇 티칭·센터링 오프셋 로그, 얼라이너 노치 검출 로그, 핸들링 알람 로그, 엔드이펙터 패드 교체 이력 |
| 인터락·알람 | 레시피 실행기, 인터락 조건, 알람·이벤트 로그, 단계 중단/재개 | 레시피 중단·단계 누락·장비 다운 → **NEAR_FULL**(단, 재테스트로 테스트 원인 먼저 배제); 알람 시각이 패턴 비율 변화 시작점과 겹치는지가 '언제부터인가'의 기준 | 알람·이벤트 로그(해당 로트 처리 시각), 레시피 실행 로그, 홀드·재개 기록. `wm811k_spc.py --event-col`의 입력 |

서브시스템 공통: 어떤 로그를 꺼내든 **고객 측 증거(빈 맵·로트 이력·재테스트·인라인 검사 추세)와 같은 시간축**에 놓아야 의미가 있다. `wm811k_spc.py`의 `--time-col`(시각)·`--event-col`(PM·교체 이벤트)·`--group-col`(챔버·슬롯)이 그 자리다.

## ③ 현장 점검 전 안전·클린룸 체크리스트

장비 앞에 가기 전 확인 10줄. 일반적 반도체 장비 안전·클린룸 관행 수준이며 고객사·장비별 절차가 우선한다. SEMI S2는 반도체 장비의 환경·건강·안전(EHS) 지침, SEMI S8은 인간공학 지침이라는 수준으로만 안다(본문 미열람).

1. **작업 허가**: 고객 설비 담당자의 작업 허가서·작업 범위 승인, 해당 장비의 생산 상태(SEMI E10 상태) 확인 후 엔지니어링/정지 상태로 전환 합의.
2. **LOTO(Lock-Out/Tag-Out)**: 전원·가스·공압 차단 후 잠금·표찰. 본인 자물쇠, 본인 열쇠.
3. **RF off 확인**: RF 전원 차단·인터락 확인, 정합기·전극 잔류 전하 방전 후 접근. 고전압(ESC 척킹 전압 포함) 표시 확인.
4. **가스 라인 퍼지**: 공정 가스·약액 라인 퍼지 완료 확인, 가스 캐비닛·누설 감지기 상태 정상. 독성·부식성·가연성 가스 종류와 비상 대응 위치 숙지.
5. **진공·온도**: 챔버 벤트 완료(대기압), 히터·퍼니스·베이크 플레이트가 안전 온도까지 식었는지 확인.
6. **약액**: 세정기·트랙의 산·알칼리·용제 라인 상태, 보안경·내화학 장갑, 세안기 위치.
7. **클린룸 복장**: 방진복(가운)·후드·마스크·장갑·부츠 착용 순서 준수, 에어샤워 통과.
8. **반입 금지 물품**: 일반 종이·목재·일반 필기구·화장품·휴대폰 등 고객 규정의 반입 금지 품목 확인, 공구·부품은 클린룸용 포장.
9. **파티클 발생 행동 금지**: 빠른 동작, 웨이퍼·FOUP 위로 손 넘기기, 장비 위 물건 올리기 금지. 클린룸 클래스(ISO 14644-1)에 맞는 행동 기준 확인.
10. **작업 기록**: 작업 전 장비 상태·알람 로그 캡처, 교체 부품의 누적 카운터 값 기록(작업 후 리셋 전에), 작업지시서에 시각·내용 기입. 고객 데이터(로트명·레시피)는 허가 범위 밖으로 반출하지 않는다([`handoff.md`](handoff.md) 기밀 원칙).
11. **비상**: 비상 정지(EMO) 버튼·소화기·대피 경로 위치 확인.

## ④ EDS 빈 맵은 모든 단계의 누적 결과다

WM-811K는 다이 단위 pass/fail 맵(사실상 웨이퍼 테스트 빈 맵)이다 [2]. 빈 맵은 공정의 마지막(EDS)에서 한 번 찍히므로, 위 ①의 모든 단계가 남긴 비대칭이 겹쳐서 보인다. 따라서:

- 패턴 → 단계의 대응은 **의심 순서**이지 확정이 아니다. 같은 EDGE_RING이 식각 엣지 링, 성막 히터 엣지, 코터 EBR, CMP 리테이닝 링(타사) 어느 것도 될 수 있다.
- 확정은 맵이 아니라 **로트 이력과 공통성 분석**에서 난다: 어느 챔버를 거친 로트에만 나오는가(`--group-col`), 어느 시점부터인가(`--time-col`, `--event-col`), 로트 안에서 재현되는가(공정 조건) 한 장인가(이벤트).
- 테스트 자체가 원인일 수 있다(NEAR_FULL, 격자 주기 반복). 재테스트가 가장 싼 배제 수단이다.
- 평가 루프(R&D 팹)에서는 빈 맵보다 **파라메트릭 맵**(두께·CD)이 먼저 나오고, 그것이 장비 균일도를 직접 보여 준다. 빈 맵 판정은 양산 에스컬레이션 단계의 도구다([`tel_equipment_map.md`](tel_equipment_map.md) 4절).
- WM-811K에는 시각·챔버·슬롯·사이트·필드 정보가 없다. 그래서 이 저장소의 공통성·이벤트·슬롯 분석은 합성 데이터로 로직만 확인했고, 성능 주장이 아니다.

## 출처

1. TEL Korea Field Engineer(Etching System) 경력 공고의 요건 문구 '장비 구조 및 진공·RF·플라즈마·가스·반송계 이해' — https://lab.incruit.com/jobs/2606130000077 , https://linkareer.com/activity/240092 (채용 공고, 2026-10 조사 요약 기준). 공고 원문 페이지는 소유자가 재확인한다.
2. Wu, M.-J., Jang, J.-S. R., & Chen, J.-L. (2015). Wafer map failure pattern recognition and similarity ranking for large-scale data sets. IEEE Trans. Semiconductor Manufacturing, 28(1), 1-12. '웨이퍼 테스트 빈 맵'이라는 표현은 원 논문 인용이 아니라 다이 단위 pass/fail이라는 데이터 형식에서 온 서술이다.
3. TEL 제품명: https://www.tel.com/product/ (2026-10 확인).
4. 공정 물리(시스 휨·엣지 링 마모·He 백사이드·EBR·정재파·레티클 리피터·프로브 카드)의 근거와 교정 내역: [`defect_signatures.md`](defect_signatures.md) 및 그 출처. 특허·논문 번호는 `docs/references.md`로 통합 예정.
5. SEMI E10(장비 RAM 6상태), SEMI E125/E134(장비 데이터 수집), SEMI S2/S8(장비 EHS·인간공학), ISO 14644-1(클린룸 청정도)은 표준 명칭 수준만 인용. 본문은 열람하지 않았다.
6. '8대 공정' 구분은 국내 통용 분류이며 공식 표준이 아니다. 이온 주입 단계의 빈 맵 서술은 일반론(추정).

File: docs/spc.md
# 분류 위의 SPC — `wm811k_spc.py` 상세

> 한 줄 요약: 웨이퍼 한 장의 판정은 분류기가 하고, 이 스크립트는 그 위 단계다. 판정 결과를 시간 순서로 부분군에 묶어 "이 패턴의 발생률이 평소보다 늘고 있는가"를 관리도로 보고, 상승 알람이 난 패턴에 TEL 모듈 기준 점검 항목과 대조할 장비 측 로그를 붙인다. 한 장씩은 정상인데 방향이 한쪽으로 기우는 것(소모품 마모, 챔버 오염 축적)을 잡는 것이 목적이다. 이 문서의 데모 수치는 전부 합성이며 **로직 확인이지 탐지 성능이 아니다.**

업계 용어로 옮기면: 패턴별 p 관리도 = FDC(fault detection and classification)의 fault detection 지표를 장비 센서가 아니라 결과(웨이퍼 맵) 쪽에서 만든 것, Phase I / II = 한계 설정(limit setting) / 감시(monitoring), EWMA = run-to-run 드리프트 감시, 저신뢰 관리도 = 모델 드리프트(model drift) 감시. SEMI E10 관점에서 상승 알람은 "그대로 두면 비예정 정지(unscheduled downtime)가 될 사건을 예정 정지(scheduled downtime, PM 앞당기기·부품 선수배)로 바꾸는 신호"다. 장비 쪽 FDC/APC 소프트웨어(TEL의 경우 Ingenio가 APC/FDC 상표, TELeMetrics가 원격 모니터링 서비스 — 2016년 보도 기준, 2015년 출시)가 센서 데이터를 다루고 이 스크립트는 결과 데이터를 다룬다. `--time-col` / `--event-col`로 둘을 같은 시간축에 놓는 것이 결합 지점이며, TEL 내부 구현은 모른다.

## 1. 관리도 종류

| 관리도 | 통계량 | 분모·σ | 용도 |
|---|---|---|---|
| 패턴별 p 관리도 (8종) | 부분군에서 패턴 X로 판정된 비율 | n_i 가 부분군마다 달라도 한계를 n_i 마다 다시 계산: p̄ ± 3·√(p̄(1−p̄)/n_i)·σz | 소모품 마모·챔버 오염 같은 한 방향 추세 |
| 저신뢰 비율 p 관리도 (`LOW_CONFIDENCE`) | confidence < 임계값인 웨이퍼 비율 | 위와 같음 | 분류기가 헷갈리는 웨이퍼가 늘면 새 패턴 출현 또는 분류기 노후 — 모델을 감시하는 관리도. 이것이 오르면 다른 관리도 해석을 보류한다 |
| `FAIL_FRAC_MEAN` I-MR | 부분군의 불량 비율 평균 | σ = baseline 이동 범위 평균 / d2(1.128) | 패턴 없는 '전체 수준' 감시. 세정(CELLESTA / EXPEDIUS) 베이스라인 결함 밀도 감시 같은 용도. 예측 CSV에 `fail_frac` 열이 있을 때만 |

x축은 부분군 번호가 아니라 **웨이퍼 순번**(부분군 끝 웨이퍼)이라 부분군 크기가 패턴마다 달라도 같은 축에 놓인다. 그림에서 음영은 baseline(한계 산출 구간), 세로 점선은 이벤트다.

## 2. 발생률 vs 점유율 — 구성비 문제

예측 CSV에 CLEAN(또는 none) 판정이 있으면 분모가 '검사한 전체 웨이퍼'인 **발생률 관리도**다. 없으면(결함 8종만 있는 `wm811k_evaluate.py` 기본 출력처럼) 분모가 '결함 웨이퍼'인 **점유율 관리도**가 되는데, 점유율은 합이 1이라 한 패턴이 오르면 다른 패턴이 기계적으로 내려간다. 이전 버전의 데모는 점유율 구조였고 EDGE_RING을 올리자 건드리지 않은 CENTER·LOC에 하강 알람 수십 건이 났다. 해결은 셋이다.

1. `chart_mode()`가 CSV에서 어느 쪽인지 자동 판정해 제목·콘솔·보고서에 적는다. 발생률 관리도를 만들려면 `wm811k_evaluate.py --with-none` 출력(y_pred에 CLEAN 포함) 또는 `wm811k_validate.py --export-predictions`처럼 정상 웨이퍼가 들어 있는 예측을 넣는다.
2. 하강 알람은 기본으로 점검 항목에서 뺀다(`--up-only`, 기본 켬, `--no-up-only`로 끔). alarms.csv에는 남기고 `note` 열에 점유율이면 "down: 다른 패턴 상승의 반작용 가능", 발생률이면 "down: 감소 방향 (점검 대상 아님)"을 적는다.
3. 데모는 발생률 시나리오로 바꿨다. CLEAN 약 85%, 결함 8종은 WM-811K 라벨 비율로 나머지 15%를 나누고, 심는 변화는 모두 B 챔버의 CLEAN 웨이퍼를 바꾸는 식이라 다른 패턴의 발생률은 건드리지 않는다.

## 3. 자동 부분군 크기

정규 근사 조건은 n·p̄ ≥ 5 **와** n·(1−p̄) ≥ 5 둘 다다. 패턴마다 baseline 비율 p0로 k = ⌈5 / min(p0, 1−p0) / base⌉를 구해 부분군을 기본 크기(`--subgroup`, 기본 25)의 k배로 키운다. 드문 패턴일수록 부분군이 커지고 그만큼 탐지가 느려진다 — 이것은 설계가 아니라 통계의 대가다. 데모(발생률 기준)에서의 크기:

| 관리도 | baseline p0 | 부분군 | 비고 |
|---|---|---|---|
| LOW_CONFIDENCE | 0.100 | 50 | 가장 빠름 |
| EDGE_RING | 0.0557 | 100 | |
| CENTER / EDGE_LOC | 0.032 / 0.030 | 175 | |
| LOC | 0.019 | 275 | |
| SCRATCH | 0.010 | 500 | 계단 탐지가 +374장(층화 시 부분군 475장이라 +599장) 늦는 이유 |
| DONUT | 0.0067 | 750 | baseline 부분군 4개 |
| RANDOM | 0.005 | 1,000 | baseline 부분군 3개 |
| NEAR_FULL | 0.0003 | 15,000 | baseline 부분군 0개 → 감시하지 않음(사유 출력) |

`--subgroup lot`이면 로트를 쪼개지 않고 연속 로트를 `--min-size`가 될 때까지 합친다(한 로트가 더 크면 그 로트 하나가 부분군). 마지막 조각이 목표의 절반 미만이면 버린다. baseline 부분군이 3개 미만이거나 감시 부분군이 2개 미만이면 그 관리도는 그리지 않고 사유를 '감시하지 않은 관리도'에 적는다.

## 4. Laney p′ 보정

같은 로트의 웨이퍼는 패턴을 공유하므로 로트 간 변동이 이항 분산보다 크다(과산포). 보정 없이 그리면 한계가 너무 좁아 계속 헛울린다. Laney p′는 baseline 부분군의 표준화 점수 z_i = (p_i − p̄)/σ_i 의 **이동 범위 평균 / d2(1.128)** 로 σz를 재서 한계를 σz배 넓힌다.

- **σz 하한 1**: σz < 1(과소산포)이면 1로 고정한다. Laney 원안은 과소산포도 반영해 한계를 좁히지만, 여기서는 이항 한계보다 좁히지 않는다 — 거짓 알람 쪽으로 기울지 않게 하는 의도적 보수화이며 원안과 다르다는 점을 코드 주석에도 적었다.
- **baseline 부분군 < 20이면 생략**: 이동 범위 몇 개로 추정한 σz는 분산이 커서(이전 데모에서 i.i.d. 데이터인데 σz 1.57이 나온 적이 있다) 한계를 엉뚱하게 넓힌다. 생략하면 그림 제목에 `Laney 생략(n_base=k<20)`, 콘솔에 목록을 적는다. 데모에서는 EDGE_RING(n_base 30)·LOW_CONFIDENCE(60)만 보정이 켜졌고 둘 다 σz = 1.00(i.i.d. 합성이라 과산포가 없으니 맞다), 나머지 6개는 생략됐다.
- WM-811K 실측 예측 CSV에 그대로 돌리면 σz가 1을 크게 넘게 나온다(이전 작업에서 1.5~2.8; 현재 README에는 싣지 않는다). 행 순서가 시간이 아닌 데이터에서 잰 값이라 과산포가 아니라 정렬 효과(10절)이며, 실제 팹 데이터에서의 값은 미측정이다.

## 5. 규칙 — Western Electric 4개 + EWMA

| 규칙 | 조건 | 잡는 것 |
|---|---|---|
| R1 | 3σ 밖 1점 | 큰 계단 |
| R2 | 연속 3점 중 2점이 같은 쪽 2σ 밖 | 중간 이동 |
| R3 | 연속 5점 중 4점이 같은 쪽 1σ 밖 | 작은 이동 |
| R4 | 연속 8점이 중심선 같은 쪽 | 아주 작은 이동·드리프트 시작 |
| EWMA | z의 지수가중 이동평균 \|e_i\| > L·√(λ/(2−λ)·(1−(1−λ)^{2i})) | 0.5~1σ의 완만한 드리프트를 3σ 규칙보다 빨리 |

규칙은 창이 완성되는 점에 표시된다(R2는 세 번째 점, R4는 여덟 번째 점). 알람의 방향(`direction`)은 그 점의 z 부호로 정하므로, 상승 창이 하강점에서 완성되는 드문 경우 R3/R4가 `down`으로 기록될 수 있다(케이스 스터디 변형 시퀀스에서 1건 확인; [`roadmap.md`](roadmap.md)).

**EWMA 파라미터**: λ = 0.2, L = 2.86. 이 짝의 관리 상태 ARL0는 **≈ 370**이다(Brook & Evans 마르코프 체인 근사, 301 상태, 점근 한계 기준으로 자체 계산: 371) — Shewhart 3σ 규칙(R1)의 ARL0 370과 같은 수준이라 두 규칙의 허위 알람 빈도가 맞춰진다. ARL0 ≈ 500이 되는 짝은 같은 계산으로 (λ, L) = (0.05, 2.615), (0.10, 2.814), (0.20, 2.962), (0.25, 2.998)이며 Lucas & Saccucci(1990) 표의 값과 같다(원문은 이 저장소에서 열람하지 않았고 계산으로 재현했다). 이전 값 2.7은 λ = 0.1에서 ARL0 ≈ 370인 짝이라 λ = 0.2와 묶으면 ARL0 ≈ 240으로 짧았다(허위 알람이 R1보다 잦음). 점근 한계는 L·√(λ/(2−λ)) = 0.953 (z 단위).

## 6. Phase I / Phase II

한계는 앞부분(`--baseline-frac`, 기본 50%)의 안정 구간에서만 잡고 나머지를 감시한다. 전체로 한계를 잡으면 이상이 한계 안으로 흡수된다. baseline 안에서 규칙이 울리면 그 구간이 안정이 아니었다는 뜻이므로 **baseline 알람률**로 따로 보고한다: 안정 공정이면 규칙 5개를 다 켜도 1~2% 수준이고, 5%를 넘으면 "시간 순서가 아니거나 정상 상태가 아니다"라고 경고한다. 데모는 0/147(전체), 0/126(층화)로 0.0%였다.

## 7. 저신뢰 임계값 — 고정값 대신 분위수

`--conf-threshold`를 주지 않으면 baseline 구간 confidence의 하위 분위수(`--conf-quantile`, 기본 0.10)를 임계값으로 쓴다. 모델·클래스 수에 따라 확률 분포가 달라 고정 임계값(예전의 0.7)은 의미가 없기 때문이다. RF 8클래스의 predict_proba 최댓값은 경계 클래스(LOC/EDGE_LOC/SCRATCH)에서 0.4~0.6이 흔할 수 있어 0.7 고정이면 baseline 저신뢰 비율이 수십 %가 될 수 있다(실측 미확인, 추정). 데모의 baseline 분포는 beta(8, 1.2)라 q0.05 0.661 / q0.10 **0.721** / q0.25 0.815 / 중앙값 0.894이고 채택 임계값 0.721이 콘솔과 보고서에 찍힌다. `confidence` 열이 없고 `score` 열이 있으면 score를 별칭으로 쓰되 "규칙 분류기 휴리스틱 점수, 확률 아님"이라고 경고한다.

## 8. 현장 옵션

| 옵션 | 하는 일 | 현장 순서([`defect_signatures.md`](defect_signatures.md)) |
|---|---|---|
| `--group-col chamber` (tool/slot …) | 값별로 층화해 `EDGE_RING@B`식 관리도를 따로 만들고, 그룹 간 발생률 차이의 카이제곱 p(baseline / 감시 각각)를 낸다. 한 챔버의 드리프트는 전체 관리도에서 희석되므로 층화가 먼저다 | 6번 공통성 분석 |
| `--event-col event` | 비어 있지 않은 행을 부품 교체·PM 이벤트로 보고 그림에 세로 점선, 상승 알람의 첫 탐지 시점과 가장 가까운 **이전** 이벤트(같은 그룹 우선)의 거리(웨이퍼 수)를 표로 낸다. 거리는 상관이지 인과가 아니다 | 7번 언제부터인가 |
| `--anonymize` | 로트명·그룹 ID를 16자리 키드 해시(blake2b 8바이트)로 치환. 키는 환경변수 `WM811K_ANON_KEY` 또는 `--anon-key-env VAR`로 지정한 변수에서 읽어 같은 사안의 보고·로트 리포트가 같은 ID를 쓰게 하고, 없으면 실행마다 새 키다. 매핑 표는 저장하지 않고, 해시 충돌이 나면 멈춘다. 고객 팹 데이터를 보고서에 담을 때 | 기밀 취급([`handoff.md`](handoff.md) 4절) |
| `--lang ko\|en` | 그림·보고서 언어. 한글 폰트가 없으면 그림만 en으로 자동 전환하고 경고 | 본사·해외 법인 보고 |
| `--up-only` / `--no-up-only` | 하강 알람을 콘솔·점검 항목에서 제외(기본 켬) | 2절 구성비 |
| `--time-col`, `--subgroup`, `--min-size`, `--baseline-frac`, `--no-laney`, `--classes`, `--output` | 정렬 열, 부분군, baseline 비율, Laney 끄기, 패턴 부분집합, 출력 폴더 | |

산출물 4개: `spc_<stem>.png`(관리도), `spc_<stem>_subgroups.csv`(부분군별 값), `spc_<stem>_alarms.csv`(알람 + 현장 기록 열), `spc_<stem>_report.md`(사람이 읽는 알람 요약: 데이터 범위·관리도 종류·설정·baseline 알람률·패턴별 중심선→최근값·첫 탐지·감시 알람 점 수(규칙; 연속 k점 또는 단발)·이벤트 거리·점검 항목·대조할 장비 측 로그). R1 1점뿐인 **단발** 알람에는 점검 목록 대신 "다음 부분군을 확인한 뒤 조치, 재발하면 추세"라는 한 줄만 적는다(1점 허위 알람일 수 있다).

## 9. 데모 결과 수치 (합성, 로직 확인)

실행: `python wm811k_spc.py --demo` (약 3초) 와 `--demo --group-col chamber --event-col event` (약 3.5초). 시나리오: 6,000장 / 240로트, 웨이퍼 3000부터 40로트에 걸쳐 B 챔버 EDGE_RING 전환 확률 0→0.12(B 발생률 0.057→0.159, 전체 0.057→0.108), 3750부터 B 웨이퍼 30% 저신뢰, 4125부터 B SCRATCH 전환 0.15(B 0.007→0.119, 전체 0.007→0.063), 이벤트 1025 `pm_wet_clean`(A)·2900 `focus_ring_replaced`(B). 시드 3은 시드 0~7을 훑어 고른 값이다(시드 0은 baseline SCRATCH 추정이 0.4%로 낮아 부분군 1,250장·baseline 2개가 되어 감시 불가).

### 9-1. 심은 시점 → 규칙별 첫 탐지 (웨이퍼 순번)

| 관리도 | 심은 시점 | R1 | R2 | R3 | R4 | EWMA | 가장 빠른 규칙 → 지연(장) |
|---|---|---|---|---|---|---|---|
| EDGE_RING (전체) | 3000 (드리프트) | 4099 | 4099 | 3799 | 4299 | 3899 | R3 → +799 |
| EDGE_RING@B (층화) | 3000 | 3974 | 3974 | 3974 | 3574 | 3774 | R4 → +574 (EWMA +774) |
| LOW_CONFIDENCE (전체) | 3750 | 3899 | 3949 | 3849 | 4149 | 3899 | R3 → +99 |
| LOW_CONFIDENCE@B | 3750 | 3874 | 4024 | 4174 | 4774 | 3874 | R1·EWMA → +124 |
| SCRATCH (전체) | 4125 (계단) | 4499 | 4999 | 5999 | − | 4499 | R1·EWMA → +374 |
| SCRATCH@B | 4125 | 4724 | 5674 | − | − | 4724 | R1·EWMA → +599 (부분군 475장) |

읽는 법: 완만한 드리프트(EDGE_RING, 40로트에 걸쳐 +0.10)는 "몇 개 안에" 잡히지 않는다 — 전체 관리도에서는 부분군 8개(R3)·9개(EWMA), 층화하면 2개 더 빠르다(R4 3574는 8점 중 5점이 baseline 끝의 0.06~0.07이라 우연에 기댄 부분이 있고, EWMA 3774가 더 믿을 만한 첫 탐지다). 계단(SCRATCH)은 계단 후 첫 완성 부분군에서 R1·EWMA가 동시에 잡는다. 저신뢰 증가는 부분군이 50~75장이라 가장 빠르다. 층화가 EDGE_RING을 앞당기는 것은 B의 변화가 A에 희석되지 않기 때문이다(전체 중심선 0.0557→최근 0.110, B 0.0573→0.140).

### 9-2. 허위 알람과 비주입 패턴

| 실행 | baseline 알람 | 감시 상승 / 하강 | 심지 않은 관리도의 알람 |
|---|---|---|---|
| `--demo` | 0 / 147 (0.0%) | 276 / 1 (관리도 8, 감시 점 149) | CENTER R4 `down` 1건(5949) — 상승 허위 알람 0 |
| `--group-col chamber --event-col event` | 0 / 126 (0.0%) | 130 / 1 (관리도 11, 감시 점 131) | EDGE_RING@A R1 1건(4399, 값 0.13, z 3.36, 보고서 표기 `1 (R1); 단발`); LOW_CONFIDENCE@A R1 1건(5799, 0.24, z 3.01, `단발`); LOC@B R1·R2·EWMA 1점(5974, 0.033, z 3.44, 마지막 부분군 n=300, baseline 부분군 3개뿐 — 규칙 3개가 겹쳐 단발로 분류되지 않음); CENTER@B R3 `down` 1건(4874) |

상승 허위 알람은 층화 실행에서 131개 감시 점 중 3점이다. 그중 R1 1점뿐인 EDGE_RING@A·LOW_CONFIDENCE@A는 콘솔·보고서가 `단발`로 표시하고 점검 목록 대신 다음 부분군 확인을 권하므로, 점검 목록이 붙는 허위 알람은 LOC@B 1점이다. 상승 알람 276/130건이 많아 보이는 것은 심은 변화가 끝까지 이어져 매 부분군마다 여러 규칙이 겹쳐 울리기 때문이다(한 점에 R1~R4·EWMA가 동시에 표시된다). 이벤트 거리 표는 EDGE_RING@B 3574 ← `focus_ring_replaced@2900` +674, SCRATCH@B 4724 ← +1824, LOW_CONFIDENCE@B 3874 ← +974를 낸다. 데모에 심은 이벤트는 드리프트보다 앞에 있어 거리 계산 로직을 보이는 용도이고, "교체 → 복귀"는 [`case_study_8d.md`](case_study_8d.md)의 변형 시퀀스로 보였다.

### 9-3. 그룹 간 발생률 (감시 구간, 카이제곱 p)

| 패턴 | rate@A | rate@B | p_baseline | p_monitor |
|---|---|---|---|---|
| EDGE_RING | 0.0593 | 0.1307 | 0.7501 | < 0.0001 |
| SCRATCH | 0.0067 | 0.0867 | 0.8544 | < 0.0001 |
| LOC | 0.0180 | 0.0200 | 0.0033 | 0.7891 |
| RANDOM | 0.0080 | 0.0020 | 1.0000 | 0.0384 |
| CENTER / DONUT / EDGE_LOC / NEAR_FULL | — | — | 0.59~1.0 | 0.64~1.0 |

심은 두 패턴은 baseline에서 차이가 없다가 감시 구간에서 p < 0.0001이 된다. LOC의 baseline p 0.0033과 RANDOM의 감시 p 0.038은 심지 않은 것이라 우연이다(패턴 8개 × 구간 2개 = 16개 검정이니 0.05 미만이 한두 개 나오는 것이 정상). 다중 검정 보정은 넣지 않았다 — 이 표는 "어느 그룹부터 볼까"의 순위용이지 판정이 아니다.

## 10. WM-811K 자체에는 못 쓴다

행 순서가 시간이 아니라 제품·로트 블록 순서라, 실측 예측 CSV에 그대로 돌리면 EDGE_RING 비율이 전반부 60%에서 후반부 0%로 떨어지는 식의 계단이 나오고 baseline 알람률이 수십 %가 된다. 스크립트가 이 경우를 진단해 경고한다. WM-811K에는 시각·챔버·슬롯·사이트 정보도 없다. 시각 열이 있는 실제 팹 데이터에 `--time-col`로 쓰는 것이 본래 용도이고, 입력 열은 `lot`, `y_pred`(필수), `confidence`(없으면 `score`), `fail_frac`, 시각·그룹·이벤트 열(선택)이다. 입력을 만드는 것은 `wm811k_evaluate.py`(`wm811k_predictions.csv`, score 열) 또는 `wm811k_validate.py --export-predictions`(`test_predictions.csv`, confidence = RF predict_proba 최댓값)다.

## 11. alarms.csv 열 사전

| 열 | 뜻 |
|---|---|
| `chart` | 관리도 이름. 층화 시 `패턴@그룹` |
| `subgroup` | 그 관리도 안의 부분군 번호(0부터) |
| `wafer_end_idx` | 부분군의 끝 웨이퍼 순번(전역). 그림 x축과 같다 |
| `phase` | `baseline`(한계 산출 구간) / `monitor`(감시 구간). baseline 알람은 "그 구간이 안정이 아니었다"는 신호 |
| `rule` | `R1`~`R4`(Western Electric) / `EWMA` |
| `value` | 부분군 관측값(비율 또는 평균) |
| `z` | (value − 중심선) / σ_i. Laney 보정이 켜지면 σ_i에 σz가 곱해져 있다 |
| `direction` | `up` / `down` — 규칙이 완성된 점의 z 부호 |
| `note` | 하강 알람의 사유: 점유율이면 "다른 패턴 상승의 반작용 가능", 발생률이면 "감소 방향 (점검 대상 아님)". 상승은 빈 칸 |
| `lots` | 부분군에 든 로트명(앞 3개 + …). `--anonymize`면 해시 |
| `acknowledged_at` | (현장 기록용, 빈 칸) 알람을 확인한 시각 |
| `action` | (현장 기록용) 취한 조치 |
| `verified_at` | (현장 기록용) 조치 후 관리도가 중심선으로 복귀한 것을 확인한 시각 |

`subgroups.csv` 열: `chart`, `subgroup`, `n`(부분군 크기), `wafer_end_idx`, `lots`, `value`, `z`, `ewma`, `ewma_limit`, `ucl`, `lcl`, `phase`. 그림을 다시 그리거나 다른 도구(대시보드)에 넣을 때 쓴다.

## 12. 테스트

`tests/test_spc.py`(합성, 30초 이내): WE 규칙 경계·부호 분리, EWMA 한계의 점근 수렴, 부분군 묶기(고정·로트 병합·큰 로트), `score` 별칭, 발생률/점유율 자동 판정, Laney가 과산포에서 한계를 넓히는지·짧은 baseline에서 생략되는지·i.i.d.에서 1에 가까운지, baseline 부분군 < 3이면 관리도 생략, 두 정규 근사 조건, 데모가 심은 시점 안에서 잡히는지(EDGE_RING EWMA 3000~4000, LOW_CONFIDENCE 3750~4150, SCRATCH 4125~5125), 심지 않은 패턴의 감시 알람 ≤ 3건, 층화 시 B에만 알람, 이벤트 거리 = 첫 탐지 − 2900, 익명화 후 원래 ID가 산출물에 없음, `main --demo` 끝까지 실행. 모두 로직 확인이다.

## 알람 해제 기준 (조치 효과 확인)

서비스 리포트의 '후속 확인' 항목과 케이스 스터디 D6 이 같은 규칙을 쓴다(`batch_wafer_report.py` 의 `SPC_CLEAR_SUBGROUPS`).

1. 조치 이벤트(부품 교체·PM) 이후 **완성된 부분군 5개**에서 해당 패턴의 상승 규칙(R1~R4)과 EWMA 상승 알람이 0건. EWMA 는 λ 0.2 의 기억 때문에 한계 안 복귀가 몇 부분군 늦으므로 "새 상승 알람 없음"으로 본다.
2. 조치 전후 원시 발생률의 이항 검정(조치 후 비율이 baseline 중심선보다 크지 않다는 가설) p ≥ 0.05.
3. 부분군이 큰 드문 패턴(NEAR_FULL·DONUT·RANDOM)은 2 로 먼저 판정하고 다음 부분군이 완성될 때 1 을 재확인한다.
4. 해제 후에도 다음 PM 까지 같은 관리도를 감시 구간으로 유지하고, 재발하면 D4 근본 원인으로 돌아간다(docs/case_study_8d.md).

이 규칙은 이 저장소의 운용 제안이며 고객 팹의 OCAP 규정이 우선한다.
