Repository: qewr1234/wm811k-wafer-analysis

# Wafer-map defect signatures → equipment cause → trend monitoring (English summary)

> One line: this repository classifies 25,519 real wafer maps (WM-811K) into 8 defect patterns (macro-F1 0.907 ± 0.008 over 5 lot-level splits), links each pattern to the check order, tool-side evidence and hand-off criteria of TEL equipment modules, and puts SPC control charts on top of the classifier output to find when a trend started. It is written from the viewpoint of an equipment vendor's technical support engineer. The Korean [`README.md`](../README.md) is the primary document; this page summarizes it in English.

File: docs/tel_equipment_map.md
# TEL 장비 매핑 — 공정 분야 → 현행 제품 → 소모품·PM → 이 저장소의 패턴

> 한 줄 요약: 이 저장소가 내는 8종 웨이퍼 맵 패턴을 TEL 현행 장비군(tel.com 제품 목록, 2026-10 확인)과 그 소모품·PM 항목에 연결하고, TEL이 만들지 않는 장비(CMP·노광 스캐너·독립 검사)는 '타사 인계'로 분리한다. 장비 서술은 공개 자료(제품 페이지·특허·보도) 수준이며 TEL 내부 매뉴얼·PM 주기는 모른다. 주기 숫자는 전부 '(추정)'이다.

이 문서의 역할은 두 가지다. (1) 고객이 에스컬레이션한 빈 맵을 받았을 때 "어느 TEL 장비군의 어떤 부품·로그를 먼저 꺼내는가"를 패턴별로 정한다. (2) 패턴이 TEL 범위 밖 장비(CMP, 노광, 검사, 테스터)를 가리키면 그 사실을 근거와 함께 고객에게 넘길 수 있게 한다. 패턴별 물리 메커니즘은 [`defect_signatures.md`](defect_signatures.md), 조치 순서의 단일 소스는 `wafer_pattern_classifier.ACTION_DETAIL`이다. 이 문서는 그 둘을 장비군 축으로 다시 정렬한 것이다.

표기 원칙: 제품명은 tel.com 현행 표기(상표 기호 생략)만 쓴다. 구명칭이나 축약형의 단독 표기(제품군 이름의 앞·뒤를 뗀 형태)는 쓰지 않는다 [1]. 사실과 추정을 구분하고, 확인되지 않은 것은 '(추정)'으로 표시한다.

## 1. TEL 현행 장비군과 이 저장소 패턴의 연결

| 공정 분야 | TEL 현행 제품 (tel.com, 2026-10) [1] | 대표 소모품·PM 항목 (공개 자료 수준; 주기는 추정) | 이 저장소 패턴과의 연결 (어느 패턴이 이 장비군을 의심하게 하는가) |
|---|---|---|---|
| 코터/디벨로퍼 (포토 트랙) | CLEAN TRACK LITHIUS Pro 계열 (Pro Z: EUV, Pro V/V-i, Pro/Pro-i, DICE: High-NA EUV, AP: 어드밴스드 패키징), CLEAN TRACK LITHIUS, CLEAN TRACK LITHIUS i+, CLEAN TRACK ACT 12 / ACT 12 SOD, ACT 8Z, ACT M(포토마스크) | 도포 노즐·디벨로퍼 노즐 세정(주기 추정), 컵 세정(추정), EBR 노즐 끝 용제 방울 관리 [21], EBR 폭 레이어별 설정 점검(추정), 베이크 플레이트 존 교정(추정). CLEAN TRACK LITHIUS Pro Z는 '자동 모니터링 기술', Pro DICE는 '강화된 데이터 수집·처리'를 공식 특징으로 적는다 [4] | **EDGE_RING**: EBR 폭 레이어별 설정 불일치(한 레이어만 넓으면 전둘레 다이 손실). **EDGE_LOC**: EBR 편심(노즐 위치·척 센터링) - 한쪽 과도 제거, 반대쪽 미제거→박리. **CENTER**: 도포 노즐 센터링·분사 타이밍. **DONUT**: 스핀 두께 링, 베이크 플레이트 존 경계(추정). **SCRATCH형 선**: 중심 지향 방사형 선 군집 ← 레지스트 공급 부족(inadequate delivery), 양끝 소용돌이 대각선 ← 디벨로퍼 노즐 오염 [20] (전역 통계로는 SCRATCH와 구분 안 됨 - '반경 방향 각도' 특징이 다음 실험). **RANDOM/LOC**: 너무 좁은 EBR → 엣지 그리퍼 접촉 플레이크 → 파티클 |
| 플라즈마 식각 | Tactras(직사각 클러스터, 최대 6챔버), Episode UL, UNITY Me+(100-200 mm) | 엣지 링(포커스 링): 총 RF 시간·총 RF 전력·특정 스텝 누적값이 임계값(링 종류·재질별 실험값)에 닿으면 교체 판정(TEL 명의 특허군 'Focus ring replacement method and plasma processing system', US10490392 등) [15]; 링 높이 보정·엣지 DC 바이어스 보정 손잡이가 한계에 닿은 시점이 교체 시점이고, 식각 패턴 CD·프로파일 산포로 판정하는 특허도 있다 [72]. 한 석영 부품 특허는 RF 방전 누적 약 300시간을 수명 예로 든다(장비·재질·레시피에 따라 다름, 일반 규격 아님) [16]. 교체 방식은 장비에 따라 챔버 벤트·재인증이 필요하거나(일반 구성) 대기 개방 없이 반송 로봇으로 자동 교체하는 설계(TEL 특허 US10490392 등 [15])가 있어 소요 시간은 장비별로 다르다(미확인 [68]). ESC 엣지 실 밴드, 상부 전극, 챔버 라이너, 시즈닝 레시피(항목은 추정). Tactras 공식 페이지는 소모품·ESC를 언급하지 않는다 [11] | **EDGE_RING**: 엣지 링 마모 → 시스 왜곡 → 엣지 식각률 변화·이온 틸트; ESC 엣지 존 온도·He 압력(챔버로의 He 외부 누설은 엣지 실 밴드·리프트 핀 홀에서 난다). **CENTER**: ESC 중심 존 온도·히터, 존별 He 압력 설정(중심/엣지 비)과 중심 존 압력·유량 이상(존 간 크로스토크·홀 막힘 [18]), VHF CCP 정재파(center-high: 전극 지름이 유효 RF 파장의 절반 수준; 손잡이는 RF 주파수 구성·전력·압력 레시피와 전극 하드웨어이지 정합기가 아니다 [19]). **DONUT**: 정재파(center-high)와 스킨 효과(edge-high)가 겹치거나 압력이 높아 중간 반경 극값이 생기는 2차 효과. **EDGE_LOC**: 배기 포트·가스 주입 위치 비대칭(로트 안 같은 각도), 로봇 센터링(제각각). **LOC**: 같은 반경 3점(120°)이면 리프트 핀. **RANDOM/LOC**: PM 직후 파티클·시즈닝 후 경과 매수 |
| 가스 화학 식각 | Certas LEAGA (무액체·무플라즈마 등방성 식각, 듀얼웨이퍼 챔버 최대 6개) | 가스 라인·챔버 세정(추정) | 무액체라 **워터마크 없음**이 공식 특징 [3]. 플라즈마가 없어 포커스 링·시스 계열 서명(EDGE_RING, 정재파)은 해당 없음. 파티클(RANDOM/LOC)만 공통 항목 |
| 배치 퍼니스 / 열처리 | TELINDY PLUS, TELINDY PLUS IRad(배치 플라즈마 ALD), EVAROS(차세대), TELFORMULA, ALPHA-8SE i(200 mm) | 석영 보트·튜브: 보트 슬롯 하단 모서리 파티클 돌기가 웨이퍼를 손상, 석영은 열 사이클로 변형, 폴리실리콘 프리코트가 보트를 주기적 웻에치 유지보수에서 보호(특허 수준) [32]. TELINDY PLUS는 125매 로드·드라이 가스 챔버 클리닝·저O2 로딩 영역 제어(2차 출처) [12]. PM 주기·슬롯별 두께 데이터는 확인 불가(추정) | 한 장의 모양보다 **보트 슬롯 위치(상/중/하)에 따른 패턴 비율 변화**가 서명. 예: 슬롯 번호에 따라 EDGE_RING 폭이 단조 변하면 존별 온도·가스 고갈 구배. **LOC**: 보트 슬롯 파티클. 이 저장소에서는 `wm811k_spc.py --group-col slot`(층화 p 관리도·카이제곱)과 `wm811k_slot.py`(waferIndex를 슬롯 대리 변수로)가 해당. WM-811K의 waferIndex가 물리 슬롯과 같다는 보장은 없다(추정) |
| 단일 웨이퍼 성막 | Triase+ Ti/TiN(TiCl4 기반 CVD), Triase+ EX-II TiN, Triase+ W(WF6 기반), Triase+ SPAi, Episode 1, Episode 2 DMR(2매 동시), NT333(세미배치 ALD), EXIM / LEXIA-EX(PVD) | 샤워헤드 교체·세정, 챔버 라이너, 시즈닝 레시피(TEL 성막 모듈 고유 항목은 공개 자료에서 확인 못 함 - 추정) | **CENTER**: 샤워헤드 중심 홀 막힘, 히터 중심 존. **DONUT**: 다존 히터 존 경계. **EDGE_RING**: 히터 엣지 온도 강하, 센터/엣지 가스 분배비. **LOC/RANDOM**: 챔버 벽 박리 파티클 샤워 → '챔버 시즈닝 후 경과 매수' 관리도(`wm811k_spc.py --event-col`에 시즈닝·PM 시각을 넣어 알람 시작점과의 거리를 본다). 원 논문(Wu, Jang & Chen 2015)은 center 패턴을 박막 증착에 귀속한다('원 논문 귀속') [38] |
| 세정 | CELLESTA-i (단일 웨이퍼 스핀 세정), CELLESTA MS2(양면·엣지 물리 세정), EXPEDIUS-i(배치 웻스테이션), NS300(스크러버) | 노즐·브러시·약액 교체(추정), 배스 오버플로 유동 관리(배치) | **배치 웻벤치(EXPEDIUS)**: 엣지 집중·세로 패턴. **단일 스핀 세정(CELLESTA)**: 고정 서명 없이 무작위 밀도(RANDOM)만 변하고, 노즐 궤적을 따른 호/방사선이 국소 손상으로 남을 수 있음. 세정 전환(배치→단일) 전후 베이스라인 결함 밀도 비교는 `wm811k_spc.py`의 FAIL_FRAC_MEAN I-MR 관리도 용도. CMP 일체형 세정 모듈의 브러시는 CMP(타사) 항목이고, 독립 스크러버 NS300으로 CMP 후세정하는 라인이면 브러시 자국(SCRATCH)의 브러시 압력·PVA 브러시 교체 이력이 TEL 점검 항목이다 [73] |
| 웨이퍼 프로버 (EDS / 웨이퍼 테스트) | Precio XL(300 mm 고생산성), Precio octo, Prexa MS(메모리용 전면 접촉 테스트); 소프트웨어 PN-300(프로버 데이터 관리), Network-Based Prober Advanced Function(원격 운용·보수 지원) | 프로브 카드 클리닝 시트·스크럽 루틴, 터치다운 카운터; 프로브 팁 이물 → 접촉 저항(CRES) 상승 → 전체 불량으로 찍힘, 약 2,500 터치다운에서 CRES 불안정 사례(SWTest 자료, 사례이지 규격 아님) [26] | **NEAR_FULL**: 프로브 카드 평탄도·오버드라이브·접촉 저항, 테스트 프로그램 리밋, 제품/웨이퍼 ID 혼동 → '재테스트로 테스트 원인 먼저 배제'가 첫 조치. **격자 주기 반복(LOC의 rule_out)**: 멀티사이트 카드의 특정 사이트 불량이 터치다운 격자 주기로 반복, 또는 척 이동 오프셋으로 평행 이동하는 패턴. **프로브 카드의 정상 터치다운은 선형 SCRATCH를 만들지 않는다** — 예외는 프로버 Z축·인덱스 이상(척 오버슈트, 인덱스/θ 오차 [26])으로 니들이 접촉 상태에서 끌리는 고장이며, 그때는 다이 격자 축에 평행한 직선이 재테스트 후에도 남으므로 프로버 Z·인덱스 로그를 본다. WM-811K에는 사이트 수·터치다운 정보가 없어 실측 검증 불가 |
| 본더 (어드밴스드 패키징) | Synapse (웨이퍼 본더) | - | 이 저장소의 빈 맵 패턴과 직접 연결 없음(테스트 이전 공정이 아니라 후공정). 범위 밖으로 표시만 한다 |

표의 '연결' 열은 **의심 순서**이지 확정이 아니다. 같은 모양이 로트 전체에 나오면 공정 조건, 한 장에만 나오면 핸들링·파티클 이벤트일 가능성이 높고, 원인 특정은 로트 이력과 공통성 분석(`wm811k_spc.py --group-col`)에서 끝난다.

## 2. TEL이 만들지 않는 장비 — '타사 인계' 항목

tel.com 제품 목록에 CMP, 노광 스캐너, 독립 검사·계측 장비, 테스터는 없다 [2]. 아래 패턴 서명이 이 장비들을 가리키면 TEL 기술지원 엔지니어의 역할은 "우리 장비가 아니라는 근거를 정리해 고객과 해당 벤더에 넘기는 것"이다. 판정 기준은 [`handoff.md`](handoff.md)에 패턴별로 적었다.

| 타사 장비 | 이 저장소 패턴에서 그 장비를 가리키는 서명 | 인계 시 TEL 쪽이 제공할 근거 |
|---|---|---|
| CMP (패드·슬러리·컨디셔너·리테이닝 링·다존 헤드) | **SCRATCH** 호(弧) 모양이고 로트 안 위치·방향이 무작위(경험칙 - 절대 규칙 아님; 핸들링은 노치 기준으로 재현). **EDGE_RING**: 리테이닝 링 마모로 엣지 제거율이 중심과 달라짐(과연마든 저연마든 엣지 프로파일 이탈 - '과연마' 단정 아님). 링 안쪽 홈 마모 → 슬러리 잔류물 → SCRATCH. **CENTER/DONUT**: 다존 헤드 존 압력·존 경계 | 로트 이력에서 CMP 직후 로트에만 생김, TEL 챔버 로트/비통과 로트 간 비율 차 없음(`--group-col` 카이제곱), TEL 반송 로그에 핸들링 알람 없음 |
| 노광 스캐너·레티클 | **LOC**: 같은 결함이 모든 노광 샷(필드)의 같은 필드 내 좌표에 반복되면 레티클 리피터(샷 피치 반복). 다이 피치 반복은 레티클이 아니라 공정 마진(다이 레벨 체계적 결함). WM-811K에는 필드 정보가 없어 다이 피치 정수배 주기로만 추정. 뒷면 파티클 → 노광 핫스팟(이 경우 뒷면 파티클을 만든 직전 증착·코팅 단계가 TEL 장비일 수 있음) | 리피터 분석 결과(샷 피치 주기), 직전 TEL 단계의 뒷면 검사·파티클 로그 |
| 독립 검사·계측 장비(인라인 파티클 검사) | **RANDOM**: 단계별 인라인 파티클 추세가 1차 자료. 어느 단계에서 올랐는지는 검사 장비 데이터가 말해 준다 | TEL 챔버의 시즈닝 경과 매수·PM 시점과 밀도 상승 시점의 거리(`--event-col`) |
| 테스터·테스트 프로그램·프로브 카드 벤더 | **NEAR_FULL**: 재테스트로 사라지면 테스트 쪽. 프로버가 Precio / Prexa면 접촉 조건(오버드라이브·Z·평탄도 보정·클리닝 레시피·척 온도·프로브 마크 검사·터치다운 카운터)은 TEL 프로버 지원 범위, 프로브 카드 자체(니들·CRES·수명)는 카드 벤더·고객 테스트팀, 테스트 프로그램·테스터는 타사. **SCRATCH**: 다이 격자 축 평행 직선이 재테스트 후에도 남으면 프로버 Z·인덱스 점검(TEL 프로버면 TEL 범위) | 재테스트 전후 빈 맵, 프로버 접촉 조건·클리닝 레시피 로그, 프로브 카드 CRES·클리닝 이력(카드 벤더와 공유) |

## 3. TEL 소프트웨어·데이터와 이 저장소의 결합 지점

확인된 제품·상표 (출처·확인 수준은 '출처' 절):

- **TELeMetrics** — TEL의 원격 장비 모니터링 서비스(2016년 보도 기준, 2015년 출시). 장비 센서 데이터를 상시 수집해 가동 상황을 감시하고 데이터 분석으로 부품 교체·보수 시기를 예측하는 것이 목적 [5]. 현재 사양·도입 범위는 모른다.
- **Ingenio** — TEL 등록상표(INGENIO, 2002년 출원·2010년 등록). 2002년 'Ingenio TL ES'가 식각기(Unity·Telius)용 첫 APC 제품으로 FDC, 툴 레벨 wafer-to-wafer 제어, 모듈 레벨 run-to-run 제어와 팹 레벨 R2R·e-Diagnostics 인터페이스를 제공했다. '2004년 Ingenio TL CT(CLEAN TRACK 연동)'는 미확인. 현행 CLEAN TRACK LITHIUS 비교표에도 'Ingenio' 데이터 분석이 있다 [4][6].
- **TELCustomer** — 부품·매뉴얼·서비스·주문 온라인 고객 포털 [7].
- **PN-300 / Network-Based Prober Advanced Function** — 프로버 데이터 관리·원격 운용 지원 [7].
- **TDX(Tool Data Extension)** — 보도에서 Ingenio와 함께 쓰는 장비 데이터 수집 모듈로 소개됨(연도 미상, 구형 가능) [8].

위 소프트웨어의 **내부 구현·데이터 형식은 모른다.** 이 저장소는 그 반대쪽, 즉 **결과 데이터(웨이퍼 맵)**만 다룬다. 두 쪽을 잇는 설계는 단순하다: 장비 쪽에서 나오는 것을 예측 CSV의 열로 붙이면 `wm811k_spc.py`가 같은 시간축에 놓는다.

| 장비 쪽 데이터(FDC/원격 모니터링이 가진 것) | 예측 CSV에 붙이는 열 | `wm811k_spc.py` 인자 | 무엇을 답하는가 |
|---|---|---|---|
| 공정 종료 시각 | `process_end_time` | `--time-col` | 패턴 비율의 추세가 '언제부터'인가 (Phase I/II 한계 설정·감시) |
| 부품 교체·PM·시즈닝 이벤트 | `pm_event` (비어 있지 않은 행) | `--event-col` | 상승 알람의 첫 탐지 시점과 가장 가까운 이전 이벤트의 거리(웨이퍼 수). 현장 순서 7번 '언제부터인가'를 숫자로 |
| 챔버·툴·슬롯 ID | `chamber`, `tool`, `slot` | `--group-col` | 'EDGE_RING@B'처럼 층화한 관리도와 그룹 간 발생률 카이제곱. 한 챔버의 드리프트는 전체 관리도에서 희석되므로 층화가 먼저(현장 순서 6번 '공통성 분석') |
| 부품 누적 카운터(RF 시간·웨이퍼 매수) | (다음 단계) | - | 알람 시점의 카운터 값을 교체 기준과 대조. 현재는 이벤트 열로만 대리 |

이것이 "장비 센서 데이터(TELeMetrics·Ingenio 쪽)와 결과 데이터(이 저장소)를 결합하는 다음 단계"다. 결합 키는 (tool, chamber, lot, slot, 시각)이고, WM-811K에는 시각·챔버·슬롯이 없어 합성 데모(`--demo --group-col chamber --event-col event`)로만 로직을 확인했다. 합성 결과는 로직 확인이지 탐지 성능이 아니다. 업계 표준으로는 장비 데이터 수집이 SEMI E125(장비 자기 기술)·E134(데이터 수집 관리)로, 장비 상태 구분이 SEMI E10(6상태)으로 정의돼 있다는 수준만 안다.

## 4. 평가 루프(TTCK-2식) 안에서 웨이퍼 맵 판정과 SPC의 위치

보도(2026-08 르포) 기준으로 TEL Technology Center Korea-2(TTCK-2)는 2024년 10월 화성에 준공된 국내 세 번째 R&D 거점이며, 고객 평가 웨이퍼 입고 후 빠르면 24시간 내 공정 평가를 하고 증착(TFF)·식각(ES)·계측·검사(MI, CD-SEM) 장비를 갖춘 것으로 소개됐다 [58]. 내부 운영은 모르므로 아래는 그 보도에서 읽히는 일반적 평가 루프 위에 이 저장소를 놓아 본 것이다(추정).

고객 웨이퍼 입고 → 공정(식각/성막) → 인라인 계측(두께·CD·파티클) → 분석 보고. 이 루프에서 가장 먼저 나오는 데이터는 **파라메트릭 맵**(두께·CD의 웨이퍼 내 분포)이고, 그것이 장비 균일도를 직접 보여 준다 - `plotly_wafer_heatmap.py`가 그 단계다. **빈 맵**(다이 pass/fail)은 고객이 EDS까지 진행한 뒤에야 생기므로 평가 루프 안에서는 바로 나오지 않고, 양산 라인에서 고객이 에스컬레이션할 때 들어온다 - 그때 패턴 판정(`wafer_pattern_classifier.py`, RF 분류기)과 `ACTION_DETAIL`의 장비 측 증거 대조가 쓰인다. **SPC**(`wm811k_spc.py`)는 한 번의 평가가 아니라 같은 조건을 여러 날·여러 로트 반복할 때(평가 루프의 반복, 또는 양산 모니터링) 패턴 비율·결함 밀도가 어느 시점부터 기울었는지를 보는 단계다. 요약하면: 평가 루프의 계측 단계 = 파라메트릭 맵, 양산 에스컬레이션 = 빈 맵 판정, 반복·추세 = SPC.

## 출처

출처: [`references.md`](references.md) [1, 2, 3, 4, 5, 6, 7, 8, 11, 12, 15, 16, 18, 19, 20, 21, 26, 32, 38, 58, 68, 72, 73] — 본문의 `[n]`은 전부 그 파일 번호이며 확인 수준·확인일·URL은 거기에 있다. 저장소 기준 코드·문서: `wafer_pattern_classifier.ACTION_DETAIL`, [`defect_signatures.md`](defect_signatures.md), `wm811k_spc.py`(--time-col/--event-col/--group-col), `wm811k_slot.py`.

File: docs/validation_log.md
# 검증 기록 — 분류기를 믿어도 되는가

> 한 줄 요약: README의 결과표와 '진단 과정 7단계'를 실험 기록 형식(가설 → 스크립트 → 결과 수치 → 결론)으로 다시 적은 것이다. 수치는 README에 있는 것만 옮겼고 새로 만든 것은 없다. 실측 수치는 WM-811K 원본(LSWMD.pkl, 약 2GB)으로 낸 것이라 이 저장소의 CI나 데이터 없는 환경에서는 재측정하지 않는다(재현 근거는 `results/`). 날짜는 적지 않는다 — 기록의 순서가 곧 실험 순서다.

공통 조건: 결함 라벨 8종 25,519장 / 로트 8,047개(저장소 자체 계산) / 맵 크기 329종. 분할은 **로트 단위**(`lotName`으로 group split; 같은 로트의 웨이퍼는 패턴을 공유하므로 무작위 분할은 누수). 지표는 **macro-F1, 결함 8종 고정**(EDGE_RING 9,680 vs NEAR_FULL 149, 65배 불균형이라 accuracy 무의미; 예측에만 등장한 CLEAN을 라벨 집합에 넣으면 F1 0인 9번째 클래스가 평균을 끌어내리므로 모든 스크립트가 같은 8종으로 계산). 최종 숫자는 시드 5개 반복의 평균 ± 표준편차.

## 결과 요약 (test 로트, macro-F1)

| # | 단계 | 특징 | macro-F1 | 스크립트 |
|---|---|---|---|---|
| 0 | 합성 데이터 자체 검증 | — | 7/7 | `wafer_pattern_classifier.py` |
| 1 | 규칙 (미교정) | 전역 6 | **0.167** | `wm811k_evaluate.py` |
| 2 | 규칙 (교정) | 전역 6 | 0.558 | `wm811k_calibrate.py` |
| 2′ | 규칙 (교정) | 전역+구조 17 | 0.625 | `wm811k_structural.py` |
| 3 | 결정트리 | 전역 6 | 0.710 | `wm811k_calibrate.py` |
| 3′ | 랜덤포레스트 | 전역 6 | 0.765 | `wm811k_calibrate.py` |
| 4 | 결정트리 | 전역+구조 17 | 0.827 | `wm811k_structural.py` |
| 5 | 랜덤포레스트 | 전역+구조 17 | 0.878 ± 0.008 | `wm811k_validate.py` (5회) |
| 6 | **랜덤포레스트** | **전역+구조+위치 20** | **0.907 ± 0.008** | `wm811k_validate.py` (5회, train 0.99) |

클래스별 F1 (20개 특징, 5회 평균): CENTER 0.97 · EDGE_RING 0.98 · NEAR_FULL 0.98 · EDGE_LOC 0.91 · RANDOM 0.90 · DONUT 0.86 · LOC 0.84 · SCRATCH 0.83.

---

## 실험 0 — 합성 자체 검증

- **가설**: 생성기와 분류기가 같은 규칙을 공유하므로 합성 데이터에서 분류기는 맞아야 한다. 틀리면 코딩 오류다.
- **스크립트**: `python wafer_pattern_classifier.py` (noise 0 / 0.03 각각, 실패 시 종료 코드 1)
- **결과**: 7/7 일치. clean 웨이퍼에 noise를 주면 뒤집힌 다이 비율이 CLEAN 임계값 2% 근처에서 흔들리므로 CLEAN과 RANDOM을 모두 정답으로 인정한다. 균일 무작위 불량의 평균 반경(약 0.67)이 엣지 임계값 0.70에 붙어 있어 소수 불량 웨이퍼가 EDGE_LOC로 새는 경우가 있다.
- **결론**: 합성의 7/7은 성능이 아니라 코딩 오류 확인이다. 미교정 규칙이 노이즈에 약하다는 것을 합성에서도 볼 수 있어 그대로 두었다. 이 원칙(합성 데이터의 역할 제한)은 이후 모든 실험과 `tests/`, `--demo`에 그대로 적용된다.

## 실험 1 — 미교정 규칙의 실측 평가: 0.167의 원인

- **가설**: 합성 기준 임계값을 실측에 그대로 적용하면 떨어질 것이다. 떨어진다면 특징이 없어서인가, 임계값이 틀려서인가.
- **스크립트**: `python wm811k_evaluate.py` (미교정 규칙, 클래스별 특징 분포와 단일 특징 AUC)
- **결과**: macro-F1 0.167. 특징별 단일 AUC: EDGE_RING은 r_mean 0.956, NEAR_FULL은 fail_frac 1.000, CENTER는 r_std 0.966.
- **결론**: 신호는 있었다. 원인은 특징 부재가 아니라 노이즈 없는 합성 데이터에서 정한 임계값이다. 실측은 패턴 위에 산발적 불량이 깔려 있어 모든 반경 통계가 바깥으로 밀린다.

## 실험 2 — 임계값 교정 (train 로트에서만)

- **가설**: 임계값을 실측 분포에 맞추면 규칙 구조 그대로도 크게 오른다. 교정은 train에서만 해야 test가 낙관 편향되지 않는다.
- **스크립트**: `python wm811k_calibrate.py` (train 로트에서 임계값 좌표 하강, test는 최종 1회)
- **결과**: 0.167 → 0.558 (+0.373). `center_r` 0.30 → 0.74, `ring_std` 0.15 → 0.24. 구조적 특징 11개를 줘도 규칙 구조는 0.625(+0.07)에 그친다.
- **결론**: 임계값 이동 폭이 곧 합성과 실측의 거리다. 교정만으로는 규칙 구조의 상한이 낮다.

## 실험 3 — 같은 특징의 트리와 비교

- **가설**: 임계값을 교정하는 순간 손으로 트리를 적합하는 것이므로, 실제 트리보다 나은지 확인해야 한다.
- **스크립트**: `python wm811k_calibrate.py` (결정트리 깊이는 train 내부 GroupKFold로 선택, 랜덤포레스트 기준선)
- **결과**: 전역 6개로 결정트리 0.710, 랜덤포레스트 0.765 — 교정 규칙 0.558보다 +0.227 높다. 트리 구조를 보면 `r_std > 0.27 & axial_c ≤ 0.17 → CENTER` 경로로 반경을 보지 않고 CENTER에 도달한다.
- **결론**: 순서 의존적 if-else 규칙은 이런 대안 경로를 표현할 수 없다. 수작업 규칙의 가치는 성능이 아니라 해석 가능성으로 좁혀진다.

## 실험 4 — SCRATCH의 한계: 전역 통계의 표현력

- **가설**: 트리로도 못 잡는 클래스가 있다면 특징 쪽 문제다.
- **스크립트**: `wm811k_calibrate.py` 결과의 클래스별 F1, `wm811k_evaluate.py`의 AUC
- **결과**: SCRATCH는 트리로도 F1 0.319. 축 집중도(axial_c) AUC 0.682뿐.
- **결론**: 얇은 연결된 선은 전역 요약 통계로 표현되지 않는다. 연결 성분 기반 특징이 필요하다.

## 실험 5 — 구조적 특징 11개 추가

- **가설**: 각 특징이 어떤 클래스를 겨냥하는지 설계 단계에서 정하고 AUC로 검증하면, 어느 특징이 어느 물리 현상을 재는지 추적할 수 있다.
- **스크립트**: `python wm811k_structural.py` (연결 성분, 각도 커버리지, 반경 프로파일)
- **결과**: RF 0.765 → 0.878. 겨냥 대비 AUC: 최내측 반경 구간 불량률(prof0) → CENTER 0.990, 중간 구간(prof2) → DONUT 0.980, 최대 성분 세장비(elongation) → SCRATCH 0.930, 외곽 각도 커버리지 → EDGE_RING 0.808. SCRATCH F1 0.325 → 0.765. **설계 가정 하나는 틀렸다**: RANDOM을 "작은 성분 수십 개"로 예상했으나 실측은 불량 밀도가 높아 성분이 오히려 적고 컸다(n_comp AUC 0.155). 교정이 해당 규칙을 무효화(격자에 넣어둔 무효값 선택)했다.
- **결론**: 특징 추가의 효과는 설계 의도와 AUC로 각각 확인한다. 틀린 가정은 기록하고 교정이 걸러내게 둔다.

## 실험 6 — 남은 혼동(EDGE_LOC↔LOC) 겨냥 위치 특징 3개 + 반복 검증

- **가설**: 남은 오류의 절반인 EDGE_LOC↔LOC 혼동(256장)은 "최대 성분이 어디 있는가"로 갈린다. 그리고 단일 분할 수치는 재현되는가.
- **스크립트**: `python wm811k_validate.py` (로트 분할 시드 5개, 같은 5분할에서 짝지어 비교)
- **결과**: 0.878 → 0.907 ± 0.008. 최대 연결 성분의 무게중심 반경(big_r, AUC 0.846)과 최내측 반경(big_r_min, 0.807)이 효과. 각도 폭(big_span)은 AUC 0.520으로 무용 — "엣지 국소는 호(弧)라 넓다"는 직관이 틀렸고 두 클래스의 각도 폭은 같았다(54° vs 52°). 5개 분할 모두 개선, Δ +0.030이 분할 간 표준편차 0.008의 4배. SCRATCH도 +0.083 올랐는데 겨냥한 것이 아니었다 — 스크래치는 중심을 지나 무게중심이 안쪽이라 big_r이 LOC과의 혼동을 줄였다. 단일 분할(시드 42)은 0.890 → 0.919였다.
- **결론**: 반복 검증 없이 보고했다면 최고치(0.919)를 대표값으로 쓸 뻔했다. 채택 기준을 "5회 모두 개선이고 Δ 평균이 분할 간 표준편차보다 클 것"으로 고정했다.

## 실험 7 — RF 규제

- **가설**: train/test 격차(0.99/0.91)를 min_samples_leaf로 줄일 수 있는가. 줄이는 것이 목표인가.
- **스크립트**: `python wm811k_validate.py` (leaf는 train 내부 GroupKFold로 선택)
- **결과**: 선택값 leaf = 2. leaf를 키우면 train/test 격차가 0.074 → 0.014로 줄지만 test도 0.919 → 0.887로 같이 떨어진다.
- **결론**: 격차 축소가 목표가 아니므로 leaf = 2 유지. 보고할 때 train/test를 둘 다 적는다.

## 실험 8 (미측정) — 강건 특징 8개 + 그래디언트 부스팅

- **가설**: 남은 오류(LOC→EDGE_LOC 5회 합산 542장, SCRATCH→LOC 270장)는 노이즈 수준을 재던 성분 특징을 "크기 ≥ 3 성분" 기준으로 바꾸면 줄어든다. 모델을 RF에서 HGB로 바꾸면 얼마나 오르는지는 특징의 기여와 분리해 본다.
- **스크립트**: `python wm811k_improve.py` (RF-20 / RF-28 / HGB-20 / HGB-28, 같은 5분할에서 짝지어)
- **특징**: `isolated_frac`, `sig_frac`, `n_comp_sig`(고립 다이와 크기 3 이상 성분 분리), `fail_nb_mean`(불량 다이당 8-이웃 불량 수), `big_extent`, `big_len`(선과 덩어리), `big_edge_touch`(EDGE_LOC↔LOC 직접 겨냥), `second_frac`.
- **결과**: **실측 미측정.** 합성 WM-811K 형식 데이터로 파이프라인 전체(prepare → evaluate → calibrate → structural → validate → improve)가 끝까지 도는 것만 확인했고 합성에서의 F1은 성능이 아니다. 예상 실행 시간(4코어 기준, 추정): 특징 추출 ~2분, RF/HGB 10회 ~5분.
- **결론(예정)**: 채택 기준은 실험 6과 같다. 결과가 개선이 아니면 "채택 기준에 못 미쳐 기각"으로 적는다. 이 실험이 끝나면 `docs/defect_signatures.md`가 가설로 인용하는 `big_edge_touch`·`isolated_frac` 문장을 측정값으로 바꾼다.

---

## 설계 원칙 (실험에서 굳어진 것)

| 원칙 | 어느 실험에서 | 코드에서의 위치 |
|---|---|---|
| 합성 데이터의 역할을 제한한다 — 코딩 오류 확인용, 성능 아님 | 실험 0 | `tests/`, 모든 `--demo` 출력의 문구 |
| 분할 단위는 로트 | 실험 1~7 | `wm811k_validate.lot_split` |
| 임계값은 train에서만 | 실험 2 | `wm811k_calibrate` |
| macro-F1은 결함 8종으로 고정 | 전체 | 모든 평가 스크립트의 `CLASSES` |
| 수작업 규칙은 같은 특징의 트리와 비교한다 | 실험 3 | `wm811k_calibrate` |
| 특징 하나하나의 겨냥과 AUC를 기록한다 | 실험 5·6 | `wm811k_structural`, `wm811k_validate` |
| 같은 분할에서 짝지어 비교하고 5회 모두 개선일 때만 채택 | 실험 6 | `wm811k_validate`, `wm811k_improve` |

## 한계 (README와 같음)

- 남은 오류의 대부분은 LOC → EDGE_LOC(5회 합산 542장)과 SCRATCH → LOC(270장). 둘 다 "국소 덩어리가 어디 있는가"의 경계 문제다.
- WM-811K는 맵 크기가 329종이고 실제 mm 크기를 알 수 없다. 모든 반경 통계는 비율이다.
- 랜덤포레스트의 train/test 격차(0.99/0.91)가 남아 있다.
- `none`(정상) 147,431장은 제외했다. 실제 배치에서는 "패턴이 있는가"를 먼저 판단해야 하며 그 단계가 더 어렵다(`wm811k_evaluate.py --with-none` 경로는 있으나 결과 미측정 — [`roadmap.md`](roadmap.md)).
- CNN 등 이미지 기반 방법은 시도하지 않았다. 해석 가능한 특징 20개로 0.91에 도달하는 것이 관심이었다.
- 결함 부분집합은 로트당 평균 3.2장(25,519 / 8,047)이라 로트 내 반복·방위각·슬롯 분석은 대부분 로트에서 n이 부족하다.

## 수치 불변 규칙

특징값·분할·모델에 영향을 주는 변경 — `wafer_map_visualizer.wafermap_to_df`, `wafer_pattern_classifier.classify_wafer_pattern`의 규칙·임계값 상수, `wm811k_structural.structural_features`, `wm811k_validate.largest_component_features / lot_split / make_rf`, `wm811k_improve.robust_features / make_hgb`, `wm811k_calibrate`의 규칙·격자, `CLASSES` 순서 — 는 **`results/`를 실데이터로 다시 만들어 README 수치와 같은 커밋에서 갱신할 때만** 한다. 그 전까지는 주석 한 줄도 넣지 않는다.

`tests/test_features_snapshot.py`가 합성 고정 맵 3장의 특징값 28개를 소수 6자리로 고정해 두어, 리팩터가 값을 바꾸면 CI가 알린다. 이 테스트가 깨졌다면 (1) 생성기가 바뀐 것인지(맵 해시 단언이 먼저 깨진다) (2) 특징 코드가 바뀐 것인지 구분한 뒤, 후자라면 README 수치를 다시 재야 한다. 스냅샷 값을 고쳐서 통과시키는 것은 답이 아니다.

실측 수치를 낸 환경(Python·패키지 버전)은 `results/environment.txt`의 `[measured]` 블록에 소유자가 기록한다. 현재는 미기록이다.
